Repository: AIF-development-team/adsorptioninformationformat

# Adsorption Information File

This repository contains the details of an universal file format for gas adsorption experiments.

## Core dictionary

The current dictionary of data items used by Adsorption Information Files can be
found in: [aif_dictionary.json](/aif_dictionary.json). Feel free to initiate a pull
request to add new terms.

## Developer specification

Development philosophy and release steps can be found in [DEVELOPMENT.md](/dev/DEVELOPMENT.md)

## Relevant Citations

[1] Jack D. Evans, Volodymyr Bon, Irena Senkovska, and Stefan Kaskel, ‘A Universal Standard Archive File for Adsorption Data’, *Langmuir*, **2021**.

File: database/DUT-49/SKDM017_SCD5dEtOHact150C22h_N277K_run1.aif
# generated using pymatgen
data_raw2ciftest
_operator   Simon
_date   '2019-04-16 00:00:00'
_instrument   BELSORP-max-00218
_adsorptive   N2
_temperature   77.4
_sample_mass   0.017
_sample_id   SKDM017_SCD5dEtOHact150C22h_N277K_run1
_material_id   DUT-49
loop_
 _adsorption_pressure
 _adsorption_p0
 _adsorption_amount
  0.6982200000000001  102370.0  0.9169715356473632
  3.4156999999999997  102430.0  2.023422860712055
  8.8798  102390.0  3.124431159096993
  14.163  102330.0  4.20554117961988
  19.241999999999997  102250.0  5.274828232354778
  24.403000000000002  102300.0  6.336218434906755
  29.888  102260.0  7.386008744534666
  36.268  102200.0  8.423753011510662
  44.07  102150.0  9.438743642366378
  53.578  102090.0  10.426965289551173
  66.135  102110.0  11.420094583742303
  81.77900000000001  101990.0  12.352547514946016
  103.48  101970.0  13.286785045061121
  134.65  101950.0  14.22057642544838
  187.67000000000002  101940.0  15.278843579905415
  255.24999999999997  101930.0  16.16712768805211
  356.47  101950.0  17.08976532524315
  463.78999999999996  102010.0  17.814312483269386
  562.65  102000.0  18.389399482466313
  671.11  102010.0  19.003747657713927
  749.9  102040.0  19.415990006246094
  875.3  102100.0  20.036138127955738
  963.68  102110.0  20.37788881948782
  1058.5  102120.0  20.735700901222447
  1334.5  102140.0  21.73552244133131
  1578.7  102110.0  22.576068528598196
  1875.8999999999999  102130.0  23.548228785580438
  2075.4  102150.0  24.18309984830909
  2401.1  102180.0  25.17355224413313
  2551.7  102160.0  25.638440260551437
  2901.8  102180.0  26.673507629160344
  3064.7000000000003  102220.0  27.150887837958415
  3435.2  102190.0  28.175247613098954
  3602.1  102230.0  28.61916659230838
  3976.6  102230.0  29.614080485410902
  4074.3  102240.0  29.866601231373245
  4497.7  102290.0  30.90211474971
  4595.4  102290.0  31.147943249754615
  5027.0  102300.0  32.18524136700276
  5499.2  102320.0  33.29615418934594
  5617.3  102260.0  33.55670563040956
  6065.1  102220.0  34.5957883465691
  6553.7  102260.0  35.700455072722406
  7054.400000000001  102280.0  36.846613723565625
  7559.2  102230.0  38.01731060944053
  8076.3  102260.0  39.2647452485054
  8434.5  102280.0  40.201213527259746
  8564.8  102300.0  40.576425448380476
  8894.6  102320.0  41.582493084679214
  9110.300000000001  102280.0  42.34273222093334
  9464.5  102330.0  43.83198001249219
  15303.0  102320.0  41.15731239403944
  16043.0  102340.0  42.73846702953511
  17757.0  102340.0  43.14134023378246
  18698.0  102280.0  43.342553761042204
  19716.0  102340.0  43.5451057374855
  20766.0  102350.0  43.756134558757914
  22008.0  102230.0  44.86927812974034
  23078.0  102180.0  45.27973587936111
  25639.0  102310.0  45.62327116980458
  28277.0  102320.0  45.98911394664049
  30801.0  102390.0  46.41295618809672
  33134.0  102390.0  47.06433479075578
  34771.0  102350.0  48.43401445525117
  35304.0  102410.0  49.47354332113858
  35894.0  102420.0  51.92736682430624
  36330.0  102410.0  54.073347015258314
  36717.0  102430.0  55.95609886677969
  37047.0  102390.0  57.62916034621219
  37344.0  102440.0  59.074685464441856
  37616.0  102460.0  60.35067368608905
  37897.0  102450.0  61.44374051931828
  38594.0  102480.0  63.852949049701074
  39172.0  102480.0  66.11492816989382
  40312.0  102480.0  68.8632104934416
  41728.0  102410.0  71.14749710002677
  43019.0  102400.0  72.51271526724368
  46418.0  102350.0  74.8148478629428
  50673.0  102350.0  76.2514499866155
  54365.0  102370.0  76.94744356205942
  57471.0  102350.0  77.31328633889534
  62678.0  102350.0  77.68359061300973
  67995.0  102350.0  77.94235745516195
  73296.0  102270.0  78.17435531364326
  78503.0  102220.0  78.38850718301062
  83677.0  102260.0  78.60712054965646
  88913.0  102290.0  78.84357990541625
  94091.0  102400.0  79.15588471491031
  96941.0  102330.0  79.39680556794859
loop_
 _desorption_pressure
 _desorption_p0
 _desorption_amount
  92500.0  102250.0  79.14696172035335
  92500.0  102250.0  79.14696172035335
  85172.0  102220.0  78.72311947889712
  85172.0  102220.0  78.72311947889712
  75295.0  102280.0  78.26358525921299
  75295.0  102280.0  78.26358525921299
  65373.99999999999  102290.0  77.81743553136432
  65373.99999999999  102290.0  77.81743553136432
  55542.0  102280.0  77.31328633889534
  55542.0  102280.0  77.31328633889534
  45763.0  102300.0  76.66636923351477
  45763.0  102300.0  76.66636923351477
  40336.0  102320.0  76.22468100294458
  40336.0  102320.0  76.22468100294458
  35377.0  102350.0  75.76514678326046
  35377.0  102350.0  75.76514678326046
  30586.0  102240.0  75.2163826180066
  30586.0  102240.0  75.2163826180066
  25818.0  102320.0  74.53823503167663
  25818.0  102320.0  74.53823503167663
  20115.0  102400.0  73.3782457392701
  20115.0  102400.0  73.3782457392701
  18376.0  102370.0  72.03087356116713
  18376.0  102370.0  72.03087356116713
  16890.0  102310.0  69.17105380565718
  16890.0  102310.0  69.17105380565718
  15445.0  102300.0  67.73445168198447
  15445.0  102300.0  67.73445168198447
  14317.0  102330.0  64.56232711698046
  14317.0  102330.0  64.56232711698046
  13861.0  102370.0  61.81404479343267
  13861.0  102370.0  61.81404479343267
  12599.0  102280.0  59.23083786918889
  12599.0  102280.0  59.23083786918889
  12290.0  102330.0  58.65084322298563
  12290.0  102330.0  58.65084322298563
  11577.0  102330.0  55.211028821272414
  11577.0  102330.0  55.211028821272414
  11195.0  102330.0  52.288748103863654
  11195.0  102330.0  52.288748103863654
  10926.0  102310.0  49.72784866601231
  10926.0  102310.0  49.72784866601231
  10759.0  102300.0  47.39448558936378
  10759.0  102300.0  47.39448558936378
  10641.0  102340.0  45.27081288480414
  10641.0  102340.0  45.27081288480414
  10568.0  102370.0  43.26536985812438
  10568.0  102370.0  43.26536985812438
  10507.0  102350.0  41.3540644240207
  10507.0  102350.0  41.3540644240207
  10442.0  102390.0  39.470420273043636
  10442.0  102390.0  39.470420273043636
  10405.0  102340.0  36.42678682966003
  10405.0  102340.0  36.42678682966003
  10332.0  102370.0  33.3764611403587
  10332.0  102370.0  33.3764611403587
  10169.0  102260.0  29.663156955474257
  10169.0  102260.0  29.663156955474257
  8231.0  102280.0  28.574105469795665
  8231.0  102280.0  28.574105469795665
  6920.099999999999  102380.0  28.34299991077005
  6920.099999999999  102380.0  28.34299991077005
  5824.900000000001  102340.0  28.155617025073614
  5824.900000000001  102340.0  28.155617025073614
  4831.599999999999  102280.0  27.957526545908806
  4831.599999999999  102280.0  27.957526545908806
  3891.1  102290.0  27.723744088516103
  3891.1  102290.0  27.723744088516103
  2629.1000000000004  102390.0  27.27000981529401
  2629.1000000000004  102390.0  27.27000981529401
  1757.9  102420.0  26.79887570268582
  1757.9  102420.0  26.79887570268582
  918.45  102230.0  25.93245293120371
  918.45  102230.0  25.93245293120371
  731.41  102280.0  25.603194432051396
  731.41  102280.0  25.603194432051396
  487.68  102330.0  24.971892567145535
  487.68  102330.0  24.971892567145535
  300.68  102230.0  23.953332738467026
  300.68  102230.0  23.953332738467026
  233.75  102250.0  22.072811635584902
  233.75  102250.0  22.072811635584902
  114.86  102380.0  20.264566788614257
  114.86  102380.0  20.264566788614257
  97.83  102360.0  19.977246363879715
  97.83  102360.0  19.977246363879715
  68.32900000000001  102020.0  19.29954492727759
  68.32900000000001  102020.0  19.29954492727759
  49.352  102070.0  18.583474614080483
  49.352  102070.0  18.583474614080483

File: database/DUT-49/SKDM019_SCDEtOH_Act.150C_Ar_87K.aif
# generated using pymatgen
data_raw2ciftest
_operator   Simon
_date   '2002-06-17 00:00:00'
_instrument   BELSORP-max-00218
_adsorptive   Ar
_temperature   87.0
_sample_mass   0.0104
_sample_id   SKDM019_SCDEtOH_Act.150C_Ar_87K
_material_id   DUT-49
loop_
 _adsorption_pressure
 _adsorption_p0
 _adsorption_amount
  6.8747  101000.0  0.13092263763719103
  104.81  101000.0  1.7790220397965557
  210.62  101000.0  4.439234407067012
  269.6  101000.0  6.967520299812616
  351.91  101000.0  9.328990809315606
  490.23  101000.0  11.408494690818237
  678.88  101000.0  13.11680199875078
  988.0799999999999  101000.0  14.827340055322564
  1290.0  101000.0  15.95565271705184
  1969.6  101000.0  17.55465334166146
  2490.5  101000.0  18.499152315517087
  3520.1  101000.0  20.13875256536093
  3695.1  101000.0  20.391719461051128
  4163.1  101000.0  21.097082180779868
  4887.5  101000.0  22.17007227625591
  5774.7  101000.0  23.55179798340323
  5913.1  101000.0  23.77308824841617
  6877.6  101000.0  25.33238154724725
  7699.7  101000.0  26.734630141875613
  7834.0  101000.0  26.982689390559468
  8656.0  101000.0  28.45141429463728
  8737.4  101000.0  28.58079771571339
  9315.300000000001  101000.0  29.666726153297045
  9583.9  101000.0  30.196305880253412
  9718.199999999999  101000.0  30.436334433835995
  10268.0  101000.0  31.539216561077893
  10544.0  101000.0  32.07816543231908
  10666.0  101000.0  32.35343981440171
  11220.0  101000.0  33.47149103239047
  11488.0  101000.0  34.02605514410636
  11623.0  101000.0  34.29954492727759
  12168.0  101000.0  35.463103417506915
  12437.0  101000.0  36.06406710091907
  12608.0  101000.0  36.474971000267686
  13120.0  101000.0  37.67020612117427
  17845.0  101000.0  31.41429463728027
  18403.0  101000.0  31.448648166324617
  19457.0  101000.0  31.52404747033104
  20425.0  101000.0  31.605692870527346
  21406.0  101000.0  31.649415543856517
  22399.0  101000.0  31.71767645221736
  23229.0  101000.0  31.76229142500223
  24316.0  101000.0  31.85152137057196
  25175.0  101000.0  31.884536450432762
  26131.0  101000.0  31.94521281342018
  27096.0  101000.0  32.000981529401265
  28076.0  101000.0  32.0563040956545
  29045.0  101000.0  32.09511912197733
  30026.0  101000.0  32.13125724993308
  31674.0  101000.0  32.251717676452216
  32732.0  101000.0  32.293655750869995
  33729.0  101000.0  32.36637815650933
  34685.0  101000.0  32.456054251806904
  35650.0  101000.0  32.52877665744624
  36586.0  101000.0  32.68760596056036
  37481.0  101000.0  32.96377264209869
  38312.0  101000.0  33.45855269028286
  38983.0  101000.0  34.39814401713215
  39720.0  101000.0  39.2464531096636
  40151.0  101000.0  45.391273311323275
  40501.0  101000.0  50.42384224145623
  40814.0  101000.0  54.80503256893013
  41246.0  101000.0  60.45328812349424
  41689.0  101000.0  65.03078433122155
  42357.0  101000.0  70.38904256268404
  42878.0  101000.0  73.58793611135897
  43850.0  101000.0  77.97358793611136
  44957.0  101000.0  81.03863656643169
  45942.0  101000.0  83.00615686624431
  46719.0  101000.0  84.02783974301775
  47708.0  101000.0  85.04952261979119
  48799.0  101000.0  85.8481306326403
  49910.0  101000.0  86.44150977067903
  51009.0  101000.0  86.80289105023645
  52055.0  101000.0  87.13750334612295
  53076.0  101000.0  87.38288569643971
  54077.0  101000.0  87.5568840903007
  55066.0  101000.0  87.68180601409833
  56059.0  101000.0  87.81565093245293
  57044.0  101000.0  87.91380387257963
  58021.0  101000.0  87.99857232087088
  58998.0  101000.0  88.07441777460515
  59966.0  101000.0  88.17257071473186
  60951.0  101000.0  88.23503167663067
  62786.0  101000.0  88.37779958954225
  63869.0  101000.0  88.44472204871956
  65704.0  101000.0  88.59641295618809
  66775.0  101000.0  88.66779691264388
  68639.0  101000.0  88.81056482555545
  69680.0  101000.0  88.90871776568216
  71569.0  101000.0  89.01579370036583
  72610.0  101000.0  89.08271615954314
  74478.0  101000.0  89.16748460783438
  75528.0  101000.0  89.27456054251806
  77396.0  101000.0  89.37717497992325
  79346.0  101000.0  89.48425091460693
  81279.0  101000.0  89.62701882751851
  83212.0  101000.0  89.74301775675916
  85153.0  101000.0  89.89024716694922
  87102.0  101000.0  90.02409208530382
  89040.0  101000.0  90.17132149549387
  90977.0  101000.0  90.34085839207638
  92910.0  101000.0  90.5327027750513
  94798.0  101000.0  90.76023913625411
  96707.0  101000.0  91.135004907647
loop_
 _desorption_pressure
 _desorption_p0
 _desorption_amount
  95006.0  101000.0  91.00562148657089
  95006.0  101000.0  91.00562148657089
  93117.0  101000.0  90.78254662264655
  93117.0  101000.0  90.78254662264655
  91197.0  101000.0  90.55501026144374
  91197.0  101000.0  90.55501026144374
  89259.0  101000.0  90.33639689479789
  89259.0  101000.0  90.33639689479789
  87318.0  101000.0  90.11332203087355
  87318.0  101000.0  90.11332203087355
  85377.0  101000.0  90.00624609618988
  85377.0  101000.0  90.00624609618988
  83436.0  101000.0  89.8590166859998
  83436.0  101000.0  89.8590166859998
  81495.0  101000.0  89.70732577853127
  81495.0  101000.0  89.70732577853127
  79566.0  101000.0  89.54671187650574
  79566.0  101000.0  89.54671187650574
  77624.0  101000.0  89.42625144998661
  77624.0  101000.0  89.42625144998661
  75699.0  101000.0  89.34594449897385
  75699.0  101000.0  89.34594449897385
  73778.0  101000.0  89.18086909966985
  73778.0  101000.0  89.18086909966985
  71858.0  101000.0  88.99794771125188
  71858.0  101000.0  88.99794771125188
  69920.0  101000.0  88.9265637547961
  69920.0  101000.0  88.9265637547961
  68000.0  101000.0  88.75702685821362
  68000.0  101000.0  88.75702685821362
  66071.0  101000.0  88.66779691264388
  66071.0  101000.0  88.66779691264388
  65000.0  101000.0  88.62318193985901
  65000.0  101000.0  88.62318193985901
  63173.0  101000.0  88.48487552422593
  63173.0  101000.0  88.48487552422593
  62119.0  101000.0  88.41349156777014
  62119.0  101000.0  88.41349156777014
  60279.0  101000.0  88.27072365485857
  60279.0  101000.0  88.27072365485857
  59217.0  101000.0  88.18595520656731
  59217.0  101000.0  88.18595520656731
  57390.0  101000.0  88.06549478004818
  57390.0  101000.0  88.06549478004818
  56336.0  101000.0  87.98518782903541
  56336.0  101000.0  87.98518782903541
  54509.0  101000.0  87.84241991612384
  54509.0  101000.0  87.84241991612384
  53438.0  101000.0  87.77103595966805
  53438.0  101000.0  87.77103595966805
  51619.0  101000.0  87.57919157669313
  51619.0  101000.0  87.57919157669313
  50549.0  101000.0  87.51226911751583
  50549.0  101000.0  87.51226911751583
  49568.0  101000.0  87.44534665833854
  49568.0  101000.0  87.44534665833854
  47773.0  101000.0  87.28027125903452
  47773.0  101000.0  87.28027125903452
  46386.0  101000.0  87.15088783795842
  46386.0  101000.0  87.15088783795842
  44786.0  101000.0  86.99919693048987
  44786.0  101000.0  86.99919693048987
  43179.0  101000.0  86.84304452574284
  43179.0  101000.0  86.84304452574284
  41571.0  101000.0  86.67350762916034
  41571.0  101000.0  86.67350762916034
  40004.0  101000.0  86.48166324618542
  40004.0  101000.0  86.48166324618542
  38942.0  101000.0  86.3522798251093
  38942.0  101000.0  86.3522798251093
  37978.0  101000.0  86.24074239314713
  37978.0  101000.0  86.24074239314713
  37017.0  101000.0  86.11582046934952
  37017.0  101000.0  86.11582046934952
  36053.0  101000.0  85.97751405371642
  36053.0  101000.0  85.97751405371642
  35088.0  101000.0  85.85705362719729
  35088.0  101000.0  85.85705362719729
  34136.0  101000.0  85.72320870884269
  34136.0  101000.0  85.72320870884269
  33188.0  101000.0  85.53582582314624
  33188.0  101000.0  85.53582582314624
  32276.000000000004  101000.0  85.28598197555098
  32276.000000000004  101000.0  85.28598197555098
  31458.0  101000.0  84.81752476130988
  31458.0  101000.0  84.81752476130988
  30746.0  101000.0  83.96091728384046
  30746.0  101000.0  83.96091728384046
  28353.0  101000.0  78.90157937003659
  28353.0  101000.0  78.90157937003659
  27783.0  101000.0  77.60774515927545
  27783.0  101000.0  77.60774515927545
  27352.0  101000.0  76.6886767199072
  27352.0  101000.0  76.6886767199072
  26721.0  101000.0  75.53761042205764
  26721.0  101000.0  75.53761042205764
  26286.0  101000.0  74.83269385205675
  26286.0  101000.0  74.83269385205675
  26168.0  101000.0  74.61854198268938
  26168.0  101000.0  74.61854198268938
  25443.0  101000.0  73.68162755420718
  25443.0  101000.0  73.68162755420718
  24463.0  101000.0  72.55286874275006
  24463.0  101000.0  72.55286874275006
  23396.0  101000.0  71.65164629249576
  23396.0  101000.0  71.65164629249576
  23217.0  101000.0  71.51780137414116
  23217.0  101000.0  71.51780137414116
  22330.0  101000.0  71.02257517622914
  22330.0  101000.0  71.02257517622914
  21390.0  101000.0  70.5005799946462
  21390.0  101000.0  70.5005799946462
  21252.0  101000.0  70.42473454091193
  21252.0  101000.0  70.42473454091193
  20413.0  101000.0  69.94735433211385
  20413.0  101000.0  69.94735433211385
  20291.0  101000.0  69.84920139198714
  20291.0  101000.0  69.84920139198714
  19526.0  101000.0  69.21120728116355
  19526.0  101000.0  69.21120728116355
  19388.0  101000.0  69.03274739002408
  19388.0  101000.0  69.03274739002408
  18826.0  101000.0  67.8906040867315
  18826.0  101000.0  67.8906040867315
  18602.0  101000.0  67.13214954938877
  18602.0  101000.0  67.13214954938877
  18228.0  101000.0  65.07093780672794
  18228.0  101000.0  65.07093780672794
  18024.0  101000.0  63.58525921299188
  18024.0  101000.0  63.58525921299188
  17878.0  101000.0  62.39403943963594
  17878.0  101000.0  62.39403943963594
  17772.0  101000.0  61.39466404925492
  17772.0  101000.0  61.39466404925492
  17695.0  101000.0  60.53805657178549
  17695.0  101000.0  60.53805657178549
  17544.0  101000.0  58.673150709378056
  17544.0  101000.0  58.673150709378056
  17373.0  101000.0  56.4557865619702
  17373.0  101000.0  56.4557865619702
  17231.0  101000.0  54.6801106451325
  17231.0  101000.0  54.6801106451325
  17109.0  101000.0  53.15427857589007
  17109.0  101000.0  53.15427857589007
  17011.0  101000.0  51.81582939234407
  17011.0  101000.0  51.81582939234407
  16921.0  101000.0  50.629071116266616
  16921.0  101000.0  50.629071116266616
  16848.0  101000.0  49.56723476398679
  16848.0  101000.0  49.56723476398679
  16779.0  101000.0  48.657089319175505
  16779.0  101000.0  48.657089319175505
  16718.0  101000.0  47.83617381993397
  16718.0  101000.0  47.83617381993397
  16612.0  101000.0  45.92219148746319
  16612.0  101000.0  45.92219148746319
  16453.0  101000.0  43.59998215401088
  16453.0  101000.0  43.59998215401088
  16327.000000000002  101000.0  41.737307040242705
  16327.000000000002  101000.0  41.737307040242705
  16213.000000000002  101000.0  40.12313732488623
  16213.000000000002  101000.0  40.12313732488623
  16103.000000000002  101000.0  38.68653520121352
  16103.000000000002  101000.0  38.68653520121352
  16014.0  101000.0  37.386008744534664
  16014.0  101000.0  37.386008744534664
  15916.0  101000.0  36.294726510216826
  15916.0  101000.0  36.294726510216826
  15831.0  101000.0  35.352012135272595
  15831.0  101000.0  35.352012135272595
  15749.0  101000.0  34.54091193004372
  15749.0  101000.0  34.54091193004372
  15420.0  101000.0  32.4074239314714
  15420.0  101000.0  32.4074239314714
  14862.0  101000.0  31.49370928883733
  14862.0  101000.0  31.49370928883733
  13560.0  101000.0  31.147943249754615
  13560.0  101000.0  31.147943249754615
  12571.0  101000.0  30.98152940126706
  12571.0  101000.0  30.98152940126706
  11590.0  101000.0  30.839653787811187
  11590.0  101000.0  30.839653787811187
  10618.0  101000.0  30.708931917551524
  10618.0  101000.0  30.708931917551524
  9665.300000000001  101000.0  30.54697956634246
  9665.300000000001  101000.0  30.54697956634246
  6877.6  101000.0  30.02855358258231
  6877.6  101000.0  30.02855358258231
  6613.1  101000.0  29.947800481841703
  6613.1  101000.0  29.947800481841703
  4810.2  101000.0  29.282145087891497
  4810.2  101000.0  29.282145087891497
  2547.5  101000.0  26.676184527527436
  2547.5  101000.0  26.676184527527436
  1574.8  101000.0  24.427143749442312
  1574.8  101000.0  24.427143749442312
  622.26  101000.0  22.495315427857587
  622.26  101000.0  22.495315427857587
  301.21999999999997  101000.0  20.866422771482107
  301.21999999999997  101000.0  20.866422771482107
  187.20999999999998  101000.0  19.34103685196752
  187.20999999999998  101000.0  19.34103685196752
  136.8  101000.0  17.83572767020612
  136.8  101000.0  17.83572767020612
  110.42  101000.0  16.387079503881502
  110.42  101000.0  16.387079503881502
  93.515  101000.0  14.954046578031587
  93.515  101000.0  14.954046578031587
  86.605  101000.0  14.209868831980012
  86.605  101000.0  14.209868831980012
  80.589  101000.0  13.452752743820824
  80.589  101000.0  13.452752743820824
  75.18299999999999  101000.0  12.705451949674309
  75.18299999999999  101000.0  12.705451949674309
  70.346  101000.0  11.971535647363254
  70.346  101000.0  11.971535647363254
  65.793  101000.0  11.233603997501561
  65.793  101000.0  11.233603997501561
  61.485  101000.0  10.498795395734808
  61.485  101000.0  10.498795395734808
  57.257000000000005  101000.0  9.777371285803515
  57.257000000000005  101000.0  9.777371285803515
  53.152  101000.0  9.052824127777281
  53.152  101000.0  9.052824127777281
  49.047  101000.0  8.339430712947264
  49.047  101000.0  8.339430712947264
  45.022  101000.0  7.635406442402069
  45.022  101000.0  7.635406442402069
  40.998  101000.0  6.93272062104042
  40.998  101000.0  6.93272062104042
  36.771  101000.0  6.233157847773713
  36.771  101000.0  6.233157847773713
  32.544  101000.0  5.536718122601944
  32.544  101000.0  5.536718122601944
  28.072  101000.0  4.843847595252966
  28.072  101000.0  4.843847595252966
  23.561  101000.0  4.157847773712858
  23.561  101000.0  4.157847773712858
  19.089  101000.0  3.4789417328455428
  19.089  101000.0  3.4789417328455428

File: database/DUT-6/NK_DUT-6_LP_N2_114PKT (Raw Analysis Data).txt.aif
data_data_raw2aif
_exptl_operator Nicole
_exptl_date 2009-09-17
_exptl_instrument Autosorb
_exptl_adsorptive Nitrogen
_exptl_temperature 77.3
_exptl_sample_mass 0.0339
_sample_id nk_DUT-6_LP_N2_114pkt
_sample_material_id DUT-6

loop_
_adsorp_pressure
_adsorp_p0
_adsorp_amount
0.269367243408 101860.98004799998 0.006484305926579284
0.27275763204 101860.98004799998 0.008217577878132952
0.273485572344 101860.98004799998 0.009928476539499517
0.27664664644799997 101860.98004799998 0.011659116339266468
0.279902379456 101860.98004799998 0.028835222823493427
0.293934562056 101860.98004799998 0.035156335339296206
0.315123491088 101860.98004799998 0.042143382257138595
0.31645404864 101860.98004799998 0.04724580849569103
0.32231623456799996 101860.98004799998 0.04894223032223065
0.32596660188 101860.98004799998 0.05063996822466363
0.332183425392 101860.98004799998 0.0523377061270966
0.333315332568 101860.98004799998 0.05403544402952958
0.33809094093599995 101860.98004799998 0.05573449800785591
0.34380913867199997 101860.98004799998 0.0574256555308221
0.34757283002399997 101860.98004799998 0.05912076128146835
0.35413362532799997 101860.98004799998 0.06081849918390134
0.42206005490399995 101860.98004799998 0.07288296689832234
0.525048942456 101860.98004799998 0.08901674127500907
0.6506679741839999 101860.98004799998 0.11353786732007201
0.814630528152 101860.98004799998 0.14562379760016192
1.026738467208 101860.98004799998 0.20794788760606583
1.2882250235519999 101860.98004799998 0.25209565344879004
1.61685407376 101860.98004799998 0.3202354828274469
2.0322066787199997 101860.98004799998 0.40431430735057333
2.5645496896799997 101860.98004799998 0.5130261243696983
3.22761531384 101860.98004799998 0.6335049759513451
4.056853977359999 101860.98004799998 0.7753766411795409
5.12407312488 101860.98004799998 0.9483366511606605
7.055114766479999 101860.98004799998 1.2170477627631064
8.65884991608 101860.98004799998 1.425415478579154
9.72756227448 101860.98004799998 1.5473235885809884
12.417968309759999 101860.98004799998 1.8373340724415548
15.7255104024 101860.98004799998 2.1391629178244846
19.8822361896 101860.98004799998 2.4524547842385696
25.122339799199995 101860.98004799998 2.7734851769056057
31.878719063999995 101860.98004799998 3.107505238640093
40.661332163999994 101860.98004799998 3.45725240730022
51.04341409679999 101860.98004799998 3.790667074123763
64.74682365839999 101860.98004799998 4.15361448399428
80.614055772 101860.98004799998 4.510981732076955
101.76498791999998 101860.98004799998 5.011103732312269
128.16855598319998 101860.98004799998 5.497301649595846
162.136037088 101860.98004799998 6.105631409783129
204.24725035199998 101860.98004799998 6.815088441616109
255.949677072 101860.98004799998 7.705084764500063
322.14824834399997 101860.98004799998 8.81774796778141
407.03195397599995 101860.98004799998 10.261062078510244
510.78077920799996 101860.98004799998 12.137312515118422
646.809623928 101860.98004799998 14.732548373027498
813.6106117919999 101860.98004799998 18.26581732392813
820.564708176 101860.98004799998 18.43414343068873
833.5369776959999 101860.98004799998 18.730918544641163
1052.5496838479999 101860.98004799998 24.060499482387346
1490.4644385599997 101860.98004799998 29.481547694721982
2065.17730824 101860.98004799998 32.44706150522758
2959.1306647199995 101860.98004799998 35.02946562317641
4053.44092392 101860.98004799998 37.30311833654324
5227.784619839999 101860.98004799998 39.40897137350681
6461.23013568 101860.98004799998 41.57312657254618
7561.806547679999 101860.98004799998 43.959961812741874
7915.0175819999995 101860.98004799998 45.06085929753659
10135.79546328 101860.98004799998 51.90774413273625
12857.092298639998 101860.98004799998 53.39596275294649
15287.279673599998 101860.98004799998 54.01715057461189
18043.986938399998 101860.98004799998 54.52383979355507
20803.627296 101860.98004799998 54.91905738433074
25597.100865599998 101860.98004799998 55.44259237470892
30844.6705296 101860.98004799998 55.88018760925075
36096.6398328 101860.98004799998 56.224209847774766
41302.74623039999 101860.98004799998 56.50163864609482
46463.656334399995 101860.98004799998 56.733926041272674
51603.6348216 101860.98004799998 56.93239028599118
56737.48047839999 101860.98004799998 57.10545426596788
61848.661327199996 101860.98004799998 57.254170841917436
66975.174252 101860.98004799998 57.38512039330665
72095.421024 101860.98004799998 57.50225114781559
77192.2030536 101860.98004799998 57.60872168758832
82298.31765119999 101860.98004799998 57.698478063515395
87379.63428239999 101860.98004799998 57.782443705511696
92476.94960159999 101860.98004799998 57.85719681625448
97575.86478959999 101860.98004799998 57.926948838602506
100284.8426352 101860.98004799998 57.96643111540327

loop_
_desorp_pressure
_desorp_p0
_desorp_amount
97113.50270639999 101860.98004799998 57.919842028778376
90734.559156 101860.98004799998 57.83008565285129
85586.58132479999 101860.98004799998 57.74993663094573
80459.1351432 101860.98004799998 57.66294401439472
75389.2842384 101860.98004799998 57.56660725900084
70279.56993599999 101860.98004799998 57.45592527636935
65213.71870319999 101860.98004799998 57.33431986382299
60101.604597599995 101860.98004799998 57.19784279368168
55018.2881304 101860.98004799998 57.04188780031864
49960.569564 101860.98004799998 56.86316469400051
44881.1194464 101860.98004799998 56.656672386332495
39824.3341368 101860.98004799998 56.41675175097317
34758.8828712 101860.98004799998 56.13076845934628
29716.629703199997 101860.98004799998 55.780955486891486
24722.639243999998 101860.98004799998 55.34164935368829
19778.244717599995 101860.98004799998 54.7678402641838
17352.576972 101860.98004799998 54.391837381451175
14968.905782399997 101860.98004799998 53.93055278082887
12692.892430799999 101860.98004799998 53.313313186843565
10183.5648792 101860.98004799998 51.94143567560625
7976.852511119999 101860.98004799998 45.48529377314484
5352.00109992 101860.98004799998 39.73167318255841
2877.2707111199998 101860.98004799998 34.896936780715166
1413.8307230399998 101860.98004799998 29.463122632214958

File: database/DUT-6/nk_DUT-6_LP_N2_114pkt.aif
# generated using pymatgen
data_raw2ciftest
_operator   Nicole
_date   '2009-09-17 00:00:00'
_instrument   Autosorb
_adsorptive   Nitrogen
_temperature   77.3
_sample_mass   0.0339
_sample_id   nk_DUT-6_LP_N2_114pkt
_material_id   DUT-6
loop_
 _adsorption_pressure
 _adsorption_p0
 _adsorption_amount
  0.269367243408  101860.98004799998  0.006484305926579284
  0.27275763204  101860.98004799998  0.008217577878132952
  0.273485572344  101860.98004799998  0.009928476539499517
  0.27664664644799997  101860.98004799998  0.011659116339266468
  0.279902379456  101860.98004799998  0.028835222823493427
  0.293934562056  101860.98004799998  0.035156335339296206
  0.315123491088  101860.98004799998  0.042143382257138595
  0.31645404864  101860.98004799998  0.04724580849569103
  0.32231623456799996  101860.98004799998  0.04894223032223065
  0.32596660188  101860.98004799998  0.05063996822466363
  0.332183425392  101860.98004799998  0.0523377061270966
  0.333315332568  101860.98004799998  0.05403544402952958
  0.33809094093599995  101860.98004799998  0.05573449800785591
  0.34380913867199997  101860.98004799998  0.0574256555308221
  0.34757283002399997  101860.98004799998  0.05912076128146835
  0.35413362532799997  101860.98004799998  0.06081849918390134
  0.42206005490399995  101860.98004799998  0.07288296689832234
  0.525048942456  101860.98004799998  0.08901674127500907
  0.6506679741839999  101860.98004799998  0.11353786732007201
  0.814630528152  101860.98004799998  0.14562379760016192
  1.026738467208  101860.98004799998  0.20794788760606583
  1.2882250235519999  101860.98004799998  0.25209565344879004
  1.61685407376  101860.98004799998  0.3202354828274469
  2.0322066787199997  101860.98004799998  0.40431430735057333
  2.5645496896799997  101860.98004799998  0.5130261243696983
  3.22761531384  101860.98004799998  0.6335049759513451
  4.056853977359999  101860.98004799998  0.7753766411795409
  5.12407312488  101860.98004799998  0.9483366511606605
  7.055114766479999  101860.98004799998  1.2170477627631064
  8.65884991608  101860.98004799998  1.425415478579154
  9.72756227448  101860.98004799998  1.5473235885809884
  12.417968309759999  101860.98004799998  1.8373340724415548
  15.7255104024  101860.98004799998  2.1391629178244846
  19.8822361896  101860.98004799998  2.4524547842385696
  25.122339799199995  101860.98004799998  2.7734851769056057
  31.878719063999995  101860.98004799998  3.107505238640093
  40.661332163999994  101860.98004799998  3.45725240730022
  51.04341409679999  101860.98004799998  3.790667074123763
  64.74682365839999  101860.98004799998  4.15361448399428
  80.614055772  101860.98004799998  4.510981732076955
  101.76498791999998  101860.98004799998  5.011103732312269
  128.16855598319998  101860.98004799998  5.497301649595846
  162.136037088  101860.98004799998  6.105631409783129
  204.24725035199998  101860.98004799998  6.815088441616109
  255.949677072  101860.98004799998  7.705084764500063
  322.14824834399997  101860.98004799998  8.81774796778141
  407.03195397599995  101860.98004799998  10.261062078510244
  510.78077920799996  101860.98004799998  12.137312515118422
  646.809623928  101860.98004799998  14.732548373027498
  813.6106117919999  101860.98004799998  18.26581732392813
  820.564708176  101860.98004799998  18.43414343068873
  833.5369776959999  101860.98004799998  18.730918544641163
  1052.5496838479999  101860.98004799998  24.060499482387346
  1490.4644385599997  101860.98004799998  29.481547694721982
  2065.17730824  101860.98004799998  32.44706150522758
  2959.1306647199995  101860.98004799998  35.02946562317641
  4053.44092392  101860.98004799998  37.30311833654324
  5227.784619839999  101860.98004799998  39.40897137350681
  6461.23013568  101860.98004799998  41.57312657254618
  7561.806547679999  101860.98004799998  43.959961812741874
  7915.0175819999995  101860.98004799998  45.06085929753659
  10135.79546328  101860.98004799998  51.90774413273625
  12857.092298639998  101860.98004799998  53.39596275294649
  15287.279673599998  101860.98004799998  54.01715057461189
  18043.986938399998  101860.98004799998  54.52383979355507
  20803.627296  101860.98004799998  54.91905738433074
  25597.100865599998  101860.98004799998  55.44259237470892
  30844.6705296  101860.98004799998  55.88018760925075
  36096.6398328  101860.98004799998  56.224209847774766
  41302.74623039999  101860.98004799998  56.50163864609482
  46463.656334399995  101860.98004799998  56.733926041272674
  51603.6348216  101860.98004799998  56.93239028599118
  56737.48047839999  101860.98004799998  57.10545426596788
  61848.661327199996  101860.98004799998  57.254170841917436
  66975.174252  101860.98004799998  57.38512039330665
  72095.421024  101860.98004799998  57.50225114781559
  77192.2030536  101860.98004799998  57.60872168758832
  82298.31765119999  101860.98004799998  57.698478063515395
  87379.63428239999  101860.98004799998  57.782443705511696
  92476.94960159999  101860.98004799998  57.85719681625448
  97575.86478959999  101860.98004799998  57.926948838602506
  100284.8426352  101860.98004799998  57.96643111540327
loop_
 _desorption_pressure
 _desorption_p0
 _desorption_amount
  97113.50270639999  101860.98004799998  57.919842028778376
  90734.559156  101860.98004799998  57.83008565285129
  85586.58132479999  101860.98004799998  57.74993663094573
  80459.1351432  101860.98004799998  57.66294401439472
  75389.2842384  101860.98004799998  57.56660725900084
  70279.56993599999  101860.98004799998  57.45592527636935
  65213.71870319999  101860.98004799998  57.33431986382299
  60101.604597599995  101860.98004799998  57.19784279368168
  55018.2881304  101860.98004799998  57.04188780031864
  49960.569564  101860.98004799998  56.86316469400051
  44881.1194464  101860.98004799998  56.656672386332495
  39824.3341368  101860.98004799998  56.41675175097317
  34758.8828712  101860.98004799998  56.13076845934628
  29716.629703199997  101860.98004799998  55.780955486891486
  24722.639243999998  101860.98004799998  55.34164935368829
  19778.244717599995  101860.98004799998  54.7678402641838
  17352.576972  101860.98004799998  54.391837381451175
  14968.905782399997  101860.98004799998  53.93055278082887
  12692.892430799999  101860.98004799998  53.313313186843565
  10183.5648792  101860.98004799998  51.94143567560625
  7976.852511119999  101860.98004799998  45.48529377314484
  5352.00109992  101860.98004799998  39.73167318255841
  2877.2707111199998  101860.98004799998  34.896936780715166
  1413.8307230399998  101860.98004799998  29.463122632214958
