Repository: AIF-development-team/adsorptioninformationformat

# Adsorption Information File

This repository contains the details of an universal file format for gas adsorption experiments.

## Core dictionary

The current dictionary of data items used by Adsorption Information Files can be
found in: [aif_dictionary.json](/aif_dictionary.json). Feel free to initiate a pull
request to add new terms.

## Developer specification

Development philosophy and release steps can be found in [DEVELOPMENT.md](/dev/DEVELOPMENT.md)

## Relevant Citations

[1] Jack D. Evans, Volodymyr Bon, Irena Senkovska, and Stefan Kaskel, ‘A Universal Standard Archive File for Adsorption Data’, *Langmuir*, **2021**.

File: database/DUT-67/DUT-67Zr_DCM.aif
# generated using pymatgen
data_raw2ciftest
_operator   Volodymyr
_date   '2017-05-17 00:00:00'
_instrument   BELSORP-max-00348
_adsorptive   DCM
_temperature   298.0
_sample_mass   0.0352
_sample_id   DUT-67Zr_DCM
_material_id   DUT-67
loop_
 _adsorption_pressure
 _adsorption_p0
 _adsorption_amount
  463.14  57300.0  1.4489158561613276
  1763.2  57300.0  3.2609975907914692
  2709.7000000000003  57300.0  4.6814490943160525
  3441.1  57300.0  5.085214598019095
  4944.3  57300.0  5.4671187650575535
  8206.300000000001  57300.0  5.791469617203533
  12863.0  57300.0  6.040867315070938
  18203.0  57300.0  6.222896404033193
  23680.0  57300.0  6.34781832783082
  30040.0  57300.0  6.456232711698045
  36849.0  57300.0  6.557954849647541
  44146.0  57300.0  6.665923083786918
  52363.0  57300.0  6.839029178192201
loop_
 _desorption_pressure
 _desorption_p0
 _desorption_amount
  47604.0  57300.0  6.772106719014901
  47604.0  57300.0  6.772106719014901
  42746.0  57300.0  6.718568751673061
  42746.0  57300.0  6.718568751673061
  38177.0  57300.0  6.66547693405907
  38177.0  57300.0  6.66547693405907
  33776.0  57300.0  6.613277415900775
  33776.0  57300.0  6.613277415900775
  29503.0  57300.0  6.5517087534576595
  29503.0  57300.0  6.5517087534576595
  25347.0  57300.0  6.485678593736058
  25347.0  57300.0  6.485678593736058
  21340.0  57300.0  6.410725439457481
  21340.0  57300.0  6.410725439457481
  17641.0  57300.0  6.299188007495315
  17641.0  57300.0  6.299188007495315
  13908.0  57300.0  6.168912286963505
  13908.0  57300.0  6.168912286963505
  11222.0  57300.0  6.044882662621576
  11222.0  57300.0  6.044882662621576
  8676.7  57300.0  5.898545551887214
  8676.7  57300.0  5.898545551887214
  6240.5  57300.0  5.701347372178103
  6240.5  57300.0  5.701347372178103
  4081.9  57300.0  5.360935129829571
  4081.9  57300.0  5.360935129829571
  2996.7000000000003  57300.0  4.956723476398679
  2996.7000000000003  57300.0  4.956723476398679
  2024.2  57300.0  3.879138038725796
  2024.2  57300.0  3.879138038725796
  1086.9  57300.0  2.461809583296154
  1086.9  57300.0  2.461809583296154
  597.64  57300.0  1.7800035691978227
  597.64  57300.0  1.7800035691978227

File: database/DUT-67/DUT-67Zr_EtOH.aif
# generated using pymatgen
data_raw2ciftest
_operator   Volodymyr
_date   '2018-05-17 00:00:00'
_instrument   BELSORP-max-00348
_adsorptive   EtOH
_temperature   298.0
_sample_mass   0.0857
_sample_id   DUT-67Zr_EtOH
_material_id   DUT-67
loop_
 _adsorption_pressure
 _adsorption_p0
 _adsorption_amount
  16.554  7890.0  1.4860355135183367
  130.67000000000002  7890.0  2.9463728027125904
  326.89  7890.0  3.925359150530918
  466.54  7890.0  4.9330775408226994
  663.88  7890.0  6.45801731060944
  958.8299999999999  7890.0  6.946997412331578
  1786.3  7890.0  7.38779334344606
  3183.8  7890.0  7.740697778174355
  5372.0  7890.0  7.998572320870884
  6990.599999999999  7890.0  8.152940126706522
  7672.1  7890.0  8.344784509681448
loop_
 _desorption_pressure
 _desorption_p0
 _desorption_amount
  5671.2  7890.0  8.044525742839296
  5671.2  7890.0  8.044525742839296
  3713.1  7890.0  7.8593736057821
  3713.1  7890.0  7.8593736057821
  2750.7999999999997  7890.0  7.693852056750244
  2750.7999999999997  7890.0  7.693852056750244
  2177.9  7890.0  7.553761042205764
  2177.9  7890.0  7.553761042205764
  1792.4  7890.0  7.435531364325867
  1792.4  7890.0  7.435531364325867
  1510.3  7890.0  7.336039975015615
  1510.3  7890.0  7.336039975015615
  1318.4  7890.0  7.249040778085124
  1318.4  7890.0  7.249040778085124
  1175.8  7890.0  7.170072276255912
  1175.8  7890.0  7.170072276255912
  1064.4  7890.0  7.099580619255821
  1064.4  7890.0  7.099580619255821
  856.77  7890.0  6.916213081110021
  856.77  7890.0  6.916213081110021
  674.18  7890.0  6.622646560185598
  674.18  7890.0  6.622646560185598
  490.79  7890.0  5.617025073614705
  490.79  7890.0  5.617025073614705
  480.33  7890.0  5.491210850361381
  480.33  7890.0  5.491210850361381
  320.65  7890.0  4.134915677701437
  320.65  7890.0  4.134915677701437
  283.04  7890.0  3.8542874988846254
  283.04  7890.0  3.8542874988846254
  280.65000000000003  7890.0  3.836976889444097
  280.65000000000003  7890.0  3.836976889444097
  91.149  7890.0  2.854376728830195
  91.149  7890.0  2.854376728830195
  82.32499999999999  7890.0  2.797180333719996
  82.32499999999999  7890.0  2.797180333719996

File: database/DUT-67/DUT-67Zr_Methanol.aif
# generated using pymatgen
data_raw2ciftest
_operator   Volodymyr
_date   '2015-05-17 00:00:00'
_instrument   BELSORP-max-00348
_adsorptive   MeOH
_temperature   298.0
_sample_mass   0.0352
_sample_id   DUT-67Zr_Methanol
_material_id   DUT-67
loop_
 _adsorption_pressure
 _adsorption_p0
 _adsorption_amount
  67.414  16850.0  1.439011332203087
  99.6  16850.0  1.8927456054251806
  511.71  16850.0  3.4519050593379133
  1008.8  16850.0  4.431917551530294
  1436.8000000000002  16850.0  5.402427054519497
  1822.6  16850.0  6.406263942178995
  2072.7000000000003  16850.0  7.502899973231015
  2534.2  16850.0  9.199161238511644
  2986.3  16850.0  9.704202730436334
  3660.4  16850.0  10.123137324886232
  4866.3  16850.0  10.539395020969035
  6422.3  16850.0  10.901222450254306
  8225.9  16850.0  11.221111805121797
  10637.0  16850.0  11.50798608012849
  13180.0  16850.0  11.745783885071829
  15473.0  16850.0  12.094226822521637
loop_
 _desorption_pressure
 _desorption_p0
 _desorption_amount
  13081.0  16850.0  11.76586062282502
  13081.0  16850.0  11.76586062282502
  10811.0  16850.0  11.57178549121085
  10811.0  16850.0  11.57178549121085
  8691.1  16850.0  11.333095386811813
  8691.1  16850.0  11.333095386811813
  6886.7  16850.0  11.053805657178549
  6886.7  16850.0  11.053805657178549
  5449.4  16850.0  10.743285446595877
  5449.4  16850.0  10.743285446595877
  4306.099999999999  16850.0  10.42830373873472
  4306.099999999999  16850.0  10.42830373873472
  3383.9  16850.0  10.041045774962077
  3383.9  16850.0  10.041045774962077
  2796.4  16850.0  9.60560364058178
  2796.4  16850.0  9.60560364058178
  2480.1000000000004  16850.0  9.192915142321763
  2480.1000000000004  16850.0  9.192915142321763
  2201.6  16850.0  8.405907022396716
  2201.6  16850.0  8.405907022396716
  1944.6000000000001  16850.0  6.964843401445525
  1944.6000000000001  16850.0  6.964843401445525
  1771.8  16850.0  6.333541536539663
  1771.8  16850.0  6.333541536539663
  1367.2  16850.0  5.311858659766218
  1367.2  16850.0  5.311858659766218
  1025.8  16850.0  4.557419469974123
  1025.8  16850.0  4.557419469974123
  598.8299999999999  16850.0  3.715311858659766
  598.8299999999999  16850.0  3.715311858659766
  192.28  16850.0  2.547068796288034
  192.28  16850.0  2.547068796288034
  172.28  16850.0  2.4407067011689123
  172.28  16850.0  2.4407067011689123

File: database/DUT-67/DUT-67Zr_hexane.aif
# generated using pymatgen
data_raw2ciftest
_operator   Volodymyr
_date   '2019-05-17 00:00:00'
_instrument   BELSORP-max-00348
_adsorptive   Hexane
_temperature   298.0
_sample_mass   0.0352
_sample_id   DUT-67Zr_hexane
_material_id   DUT-67
loop_
 _adsorption_pressure
 _adsorption_p0
 _adsorption_amount
  30.979  20000.0  0.9268314446328187
  357.70000000000005  20000.0  2.6131881859552064
  1251.2  20000.0  2.8553136432586776
  2773.8999999999996  20000.0  2.9868385830284643
  4542.2  20000.0  3.0535825823146245
  7144.700000000001  20000.0  3.110065137860266
  10209.0  20000.0  3.1543678058356384
  13357.0  20000.0  3.190059784063531
  16977.0  20000.0  3.2388685642901756
  19478.0  20000.0  3.917060765592933
loop_
 _desorption_pressure
 _desorption_p0
 _desorption_amount
  17747.0  20000.0  3.254305344873739
  17747.0  20000.0  3.254305344873739
  14416.0  20000.0  3.192558222539484
  14416.0  20000.0  3.192558222539484
  11488.0  20000.0  3.1546354956723475
  11488.0  20000.0  3.1546354956723475
  8627.9  20000.0  3.115552779512804
  8627.9  20000.0  3.115552779512804
  6111.2  20000.0  3.073168555367181
  6111.2  20000.0  3.073168555367181
  3981.9  20000.0  3.0141875613455875
  3981.9  20000.0  3.0141875613455875
  2233.6  20000.0  2.93124832693852
  2233.6  20000.0  2.93124832693852
  1226.3999999999999  20000.0  2.830418488444722
  1226.3999999999999  20000.0  2.830418488444722
  763.02  20000.0  2.7499776925136072
  763.02  20000.0  2.7499776925136072
  540.1700000000001  20000.0  2.6846613723565627
  540.1700000000001  20000.0  2.6846613723565627
  216.31  20000.0  2.4477112518961364
  216.31  20000.0  2.4477112518961364
  200.99  20000.0  2.4201391987150886
  200.99  20000.0  2.4201391987150886

File: database/DUT-67/DUT-67_H2O_298K.DAT.aif
data_data_raw2aif
_exptl_operator Claudia Schenk
_exptl_date 2017-01-16T00:00:00
_exptl_instrument 'BEL 00348'
_exptl_adsorptive H2O
_exptl_temperature 298.15
_exptl_sample_mass 0.03740
_sample_id 'Probe Garching'
_sample_material_id DUT-67
_units_temperature K
_units_pressure kPa
_units_mass g
_units_loading cm3(STP)/g

loop_
_adsorp_pressure
_adsorp_p0
_adsorp_loading
24.284 3140.0 0.20705808869456588
66.971 3140.0 0.4011109128223432
124.86 3140.0 0.7839296868028911
153.5 3140.0 1.1768091371464262
181.46 3140.0 1.7806281788168108
199.87 3140.0 2.163424645310966
245.79999999999998 3140.0 2.7478807887927186
297.18 3140.0 3.1255911483893994
327.71 3140.0 3.3186847506023023
393.73 3140.0 3.7022842866065853
429.07 3140.0 3.8930579102346745
466.34 3140.0 4.080753100740608
505.3299999999999 3140.0 4.269519050593379
544.44 3140.0 4.460248059248683
585.2199999999999 3140.0 4.65200321227804
671.89 3140.0 5.019184438297493
721.92 3140.0 5.210582671544571
775.0 3140.0 5.397519407513161
827.62 3140.0 5.584456143481752
872.83 3140.0 5.774069777817434
895.32 3140.0 5.975729454805032
919.44 3140.0 6.5940929776032835
930.2700000000001 3140.0 7.25394842509146
937.21 3140.0 7.909788525028999
942.31 3140.0 8.555813330953868
946.33 3140.0 9.1969304898724
950.39 3140.0 9.835816900151691
954.35 3140.0 10.477380208798072
958.09 3140.0 11.101543678058356
962.4399999999999 3140.0 11.72526099759079
968.75 3140.0 12.382885696439725
977.4699999999999 3140.0 13.029356652092442
1005.5000000000001 3140.0 13.649504773802088
1076.8999999999999 3140.0 14.051485678593735
1100.6 3140.0 14.260283751226911
1131.3 3140.0 14.9156777014366
1140.7 3140.0 15.339073793164985
1148.9 3140.0 15.787454269652896
1160.5 3140.0 16.450432765236013
1171.6 3140.0 17.102257517622913
1182.5 3140.0 17.739805478718658
1190.6000000000001 3140.0 18.188632104934417
1203.0 3140.0 18.85562594806817
1216.1 3140.0 19.502989203176583
1230.6 3140.0 20.13250646917105
1248.2 3140.0 20.791023467475682
1269.1 3140.0 21.42723297938788
1297.8 3140.0 22.067011689122868
1311.1999999999998 3140.0 22.272686713661106
1359.6 3140.0 22.68760596056036
1444.9 3140.0 23.079771571339336
1497.8 3140.0 23.27696975104845
1552.3 3140.0 23.47104488266262
1612.5 3140.0 23.660212367270457
1664.9 3140.0 23.85874899616311
1713.7 3140.0 24.055054876416524
1767.4 3140.0 24.245114660480052
1830.8 3140.0 24.432497546176496
1906.0 3140.0 24.624788078879273
1985.3 3140.0 24.801463371107342
2068.2999999999997 3140.0 24.97903096279111
2166.7000000000003 3140.0 25.154813955563487
2277.2999999999997 3140.0 25.323458552690283
2405.3 3140.0 25.49121085036138
2552.9 3140.0 25.653163201570447
2696.5 3140.0 25.81288480414027
2856.2 3140.0 25.984206299634153
2989.6 3140.0 26.180512179887565

loop_
_desorp_pressure
_desorp_p0
_desorp_loading
2838.4 3140.0 26.005175336843042
2674.9 3140.0 25.84322298563398
2511.5 3140.0 25.683947532792
2348.3999999999996 3140.0 25.521102882127238
2198.4 3140.0 25.365396627108055
2055.2000000000003 3140.0 25.202105826715442
1926.3999999999999 3140.0 25.037922726867137
1801.9 3140.0 24.871508878379583
1682.8000000000002 3140.0 24.700633532613544
1573.8000000000002 3140.0 24.522173641474076
1478.6999999999998 3140.0 24.3481752476131
1388.0 3140.0 24.17417685375212
1302.7 3140.0 23.810564825555456
1286.3 3140.0 23.606674399928615
1259.6000000000001 3140.0 22.97001873828857
1248.6999999999998 3140.0 22.552868742750064
1232.8 3140.0 21.901936289818863
1219.7 3140.0 21.25992683144463
1207.1000000000001 3140.0 20.633532613545107
1194.7 3140.0 19.977692513607565
1183.6 3140.0 19.332560007138394
1173.5 3140.0 18.69858124386544
1164.0 3140.0 18.0766485232444
1153.0 3140.0 17.426608369768893
1142.3000000000002 3140.0 16.789952708128848
1131.0 3140.0 16.166235388596412
1119.0 3140.0 15.559025608994379
1100.2 3140.0 14.935308289461942
1066.8999999999999 3140.0 14.343713750334611
1006.5999999999999 3140.0 13.955563487106273
981.85 3140.0 13.757026858213617
956.43 3140.0 13.138663335415364
947.41 3140.0 12.526545908806995
941.26 3140.0 11.907736236280893
936.1800000000001 3140.0 11.29115731239404
931.69 3140.0 10.677255286874274
926.96 3140.0 10.07004550727224
923.01 3140.0 9.466851075220843
918.38 3140.0 8.868564290175783
912.9399999999999 3140.0 8.274739002409207
906.07 3140.0 7.687605960560363
900.64 3140.0 7.302578745426965
886.83 3140.0 6.7395377888819485
848.1600000000001 3140.0 6.2041581154635494
773.15 3140.0 5.883822610868207
685.71 3140.0 5.600963683412153
608.9200000000001 3140.0 5.350227536361203
576.63 3140.0 5.2337824573927
547.4200000000001 3140.0 5.1235834746140805
496.25 3140.0 4.920139198715089
453.84000000000003 3140.0 4.7336486124743455
418.54 3140.0 4.562327116980459
373.75 3140.0 4.3284554296421875
325.93 3140.0 4.053493352369055
286.15000000000003 3140.0 3.8142232533238154
246.57000000000002 3140.0 3.554787186579816
204.09 3140.0 3.162532345855269
178.13000000000002 3140.0 2.7148210939591326
161.76 3140.0 2.3147140180244485
143.87 3140.0 1.8660658516998303
117.33 3140.0 1.4122869635049522
72.482 3140.0 1.0627286517355223
27.866 3140.0 0.8348353707504238

File: database/DUT-67/DUT67_1_Garching_EtOH_298K.DAT.aif
data_data_raw2aif
_exptl_operator Volodymyr
_exptl_date 2017-05-18
_exptl_instrument BELSORP-max-00348
_exptl_adsorptive EtOH
_exptl_temperature 298.0
_exptl_sample_mass 0.0857
_sample_id DUT-67Zr_EtOH
_sample_material_id DUT-67

loop_
_adsorp_pressure
_adsorp_p0
_adsorp_amount
16.554 7890.0 1.4860355135183367
130.67000000000002 7890.0 2.9463728027125904
326.89 7890.0 3.925359150530918
466.54 7890.0 4.9330775408226994
663.88 7890.0 6.45801731060944
958.8299999999999 7890.0 6.946997412331578
1786.3 7890.0 7.38779334344606
3183.8 7890.0 7.740697778174355
5372.0 7890.0 7.998572320870884
6990.599999999999 7890.0 8.152940126706522
7672.1 7890.0 8.344784509681448

loop_
_desorp_pressure
_desorp_p0
_desorp_amount
5671.2 7890.0 8.044525742839296
5671.2 7890.0 8.044525742839296
3713.1 7890.0 7.8593736057821
3713.1 7890.0 7.8593736057821
2750.7999999999997 7890.0 7.693852056750244
2750.7999999999997 7890.0 7.693852056750244
2177.9 7890.0 7.553761042205764
2177.9 7890.0 7.553761042205764
1792.4 7890.0 7.435531364325867
1792.4 7890.0 7.435531364325867
1510.3 7890.0 7.336039975015615
1510.3 7890.0 7.336039975015615
1318.4 7890.0 7.249040778085124
1318.4 7890.0 7.249040778085124
1175.8 7890.0 7.170072276255912
1175.8 7890.0 7.170072276255912
1064.4 7890.0 7.099580619255821
1064.4 7890.0 7.099580619255821
856.77 7890.0 6.916213081110021
856.77 7890.0 6.916213081110021
674.18 7890.0 6.622646560185598
674.18 7890.0 6.622646560185598
490.79 7890.0 5.617025073614705
490.79 7890.0 5.617025073614705
480.33 7890.0 5.491210850361381
480.33 7890.0 5.491210850361381
320.65 7890.0 4.134915677701437
320.65 7890.0 4.134915677701437
283.04 7890.0 3.8542874988846254
283.04 7890.0 3.8542874988846254
280.65000000000003 7890.0 3.836976889444097
280.65000000000003 7890.0 3.836976889444097
91.149 7890.0 2.854376728830195
91.149 7890.0 2.854376728830195
82.32499999999999 7890.0 2.797180333719996
82.32499999999999 7890.0 2.797180333719996

File: database/DUT-67/DUT67_1_Garching_acetone_298K.DAT.aif
data_data_raw2aif
_exptl_operator Volodymyr
_exptl_date 2017-05-19
_exptl_instrument BELSORP-max-00348
_exptl_adsorptive Acetone
_exptl_temperature 298.0
_exptl_sample_mass 0.0857
_sample_id DUT-67Zr_acetone
_sample_material_id DUT-67

loop_
_adsorp_pressure
_adsorp_p0
_adsorp_amount
5.768599999999999 30500.0 0.45797269563665566
41.827000000000005 30500.0 1.0477826358525921
211.67 30500.0 1.7067903988578565
488.25 30500.0 2.279200499687695
645.22 30500.0 2.7827250825376995
738.88 30500.0 3.2669759971446415
839.7900000000001 30500.0 3.7216471847952173
1182.1999999999998 30500.0 4.31105559025609
1902.1999999999998 30500.0 4.700187382885696
2556.0 30500.0 4.864370482734005
3386.6 30500.0 4.995984652449362
4241.7 30500.0 5.092352993664673
6065.599999999999 30500.0 5.253413045418042
8136.3 30500.0 5.408227000981529
10178.0 30500.0 5.563487106272865
12358.0 30500.0 5.746854644418667
14403.0 30500.0 5.936022129026502
16114.0 30500.0 6.18051217988757
18078.0 30500.0 6.42455608102079
20127.0 30500.0 6.7051842598376
21922.0 30500.0 6.956812706344249
23631.0 30500.0 7.1843490675470685
26017.0 30500.0 7.459623449629695
28376.0 30500.0 7.705005799946461

loop_
_desorp_pressure
_desorp_p0
_desorp_amount
25298.0 30500.0 7.5243151601677525
25298.0 30500.0 7.5243151601677525
22532.0 30500.0 7.364147407870081
22532.0 30500.0 7.364147407870081
20263.0 30500.0 7.1888105648255545
20263.0 30500.0 7.1888105648255545
18341.0 30500.0 7.0317658606228255
18341.0 30500.0 7.0317658606228255
16514.0 30500.0 6.8885517979834034
16514.0 30500.0 6.8885517979834034
14780.0 30500.0 6.754706879628803
14780.0 30500.0 6.754706879628803
13065.0 30500.0 6.626661907736236
13065.0 30500.0 6.626661907736236
11385.0 30500.0 6.4999553850272145
11385.0 30500.0 6.4999553850272145
9993.2 30500.0 6.3960024984384765
9993.2 30500.0 6.3960024984384765
8452.7 30500.0 6.276434371375033
8452.7 30500.0 6.276434371375033
7162.200000000001 30500.0 6.172481484786293
7162.200000000001 30500.0 6.172481484786293
6076.6 30500.0 6.065405550102613
6076.6 30500.0 6.065405550102613
4633.6 30500.0 5.879807263317568
4633.6 30500.0 5.879807263317568
3835.9 30500.0 5.769608280538948
3835.9 30500.0 5.769608280538948
2882.1 30500.0 5.630855715178013
2882.1 30500.0 5.630855715178013
2227.9 30500.0 5.503256893013295
2227.9 30500.0 5.503256893013295
1808.3 30500.0 5.383688765949852
1808.3 30500.0 5.383688765949852
1353.6999999999998 30500.0 5.186490586240742
1353.6999999999998 30500.0 5.186490586240742
936.6 30500.0 4.808601766752922
936.6 30500.0 4.808601766752922
897.95 30500.0 4.743463906487016
897.95 30500.0 4.743463906487016
724.4000000000001 30500.0 4.266083697688944
724.4000000000001 30500.0 4.266083697688944
622.6800000000001 30500.0 3.779289729633265
622.6800000000001 30500.0 3.779289729633265
508.26000000000005 30500.0 3.299634157223164
508.26000000000005 30500.0 3.299634157223164
328.62 30500.0 2.833363076648523
328.62 30500.0 2.833363076648523
313.44 30500.0 2.794637280271259
313.44 30500.0 2.794637280271259

File: database/DUT-67/DUT67_1_Garching_hexane_298K.DAT.aif
data_data_raw2aif
_exptl_operator Volodymyr
_exptl_date 2017-05-19
_exptl_instrument BELSORP-max-00348
_exptl_adsorptive Hexane
_exptl_temperature 298.0
_exptl_sample_mass 0.0352
_sample_id DUT-67Zr_hexane
_sample_material_id DUT-67

loop_
_adsorp_pressure
_adsorp_p0
_adsorp_amount
30.979 20000.0 0.9268314446328187
357.70000000000005 20000.0 2.6131881859552064
1251.2 20000.0 2.8553136432586776
2773.8999999999996 20000.0 2.9868385830284643
4542.2 20000.0 3.0535825823146245
7144.700000000001 20000.0 3.110065137860266
10209.0 20000.0 3.1543678058356384
13357.0 20000.0 3.190059784063531
16977.0 20000.0 3.2388685642901756
19478.0 20000.0 3.917060765592933

loop_
_desorp_pressure
_desorp_p0
_desorp_amount
17747.0 20000.0 3.254305344873739
17747.0 20000.0 3.254305344873739
14416.0 20000.0 3.192558222539484
14416.0 20000.0 3.192558222539484
11488.0 20000.0 3.1546354956723475
11488.0 20000.0 3.1546354956723475
8627.9 20000.0 3.115552779512804
8627.9 20000.0 3.115552779512804
6111.2 20000.0 3.073168555367181
6111.2 20000.0 3.073168555367181
3981.9 20000.0 3.0141875613455875
3981.9 20000.0 3.0141875613455875
2233.6 20000.0 2.93124832693852
2233.6 20000.0 2.93124832693852
1226.3999999999999 20000.0 2.830418488444722
1226.3999999999999 20000.0 2.830418488444722
763.02 20000.0 2.7499776925136072
763.02 20000.0 2.7499776925136072
540.1700000000001 20000.0 2.6846613723565627
540.1700000000001 20000.0 2.6846613723565627
216.31 20000.0 2.4477112518961364
216.31 20000.0 2.4477112518961364
200.99 20000.0 2.4201391987150886
200.99 20000.0 2.4201391987150886

File: database/DUT-67/DUT67_1_Garching_isopropanol_298K.DAT.aif
data_data_raw2aif
_exptl_operator Volodymyr
_exptl_date 2017-05-22
_exptl_instrument BELSORP-max-00348
_exptl_adsorptive Isopropanol
_exptl_temperature 298.0
_exptl_sample_mass 0.0352
_sample_id DUT-67Zr_acetone
_sample_material_id DUT-67

loop_
_adsorp_pressure
_adsorp_p0
_adsorp_amount
3.7424 6000.0 0.4486927812974034
6.9999 6000.0 1.038458106540555
11.728 6000.0 1.5793254216114927
26.675 6000.0 2.111894351744445
91.476 6000.0 2.6116712768805206
150.89 6000.0 2.908985455518872
185.68 6000.0 3.4322298563397875
203.4 6000.0 3.9397697867404298
227.54 6000.0 4.429196038190416
329.08 6000.0 4.9736771660569286
404.02 6000.0 5.1235834746140805
531.4100000000001 6000.0 5.275720531810475
726.81 6000.0 5.410011599892924
1016.0 6000.0 5.534487373962701
1382.2 6000.0 5.658516998304631
1822.5 6000.0 5.758454537342732
2358.8 6000.0 5.83920763808334
3000.7999999999997 6000.0 5.9070223967163376
3740.4 6000.0 5.969483358615151
4475.5 6000.0 6.029267422146871
5203.700000000001 6000.0 6.126081913090033
5546.0 6000.0 6.493263139109485

loop_
_desorp_pressure
_desorp_p0
_desorp_amount
5361.4 6000.0 6.201927366824306
5361.4 6000.0 6.201927366824306
4650.299999999999 6000.0 6.0591594539127325
4650.299999999999 6000.0 6.0591594539127325
3797.7 6000.0 5.987775497456947
3797.7 6000.0 5.987775497456947
3010.6000000000004 6000.0 5.927545284197377
3010.6000000000004 6000.0 5.927545284197377
2360.3999999999996 6000.0 5.8659766217542595
2360.3999999999996 6000.0 5.8659766217542595
1876.2 6000.0 5.787008119925047
1876.2 6000.0 5.787008119925047
1454.6 6000.0 5.701347372178103
1454.6 6000.0 5.701347372178103
1100.5 6000.0 5.589809940215936
1100.5 6000.0 5.589809940215936
813.5400000000001 6000.0 5.482287855804407
813.5400000000001 6000.0 5.482287855804407
645.06 6000.0 5.393057910234674
645.06 6000.0 5.393057910234674
537.0899999999999 6000.0 5.316320157044704
537.0899999999999 6000.0 5.316320157044704
416.68 6000.0 5.188275185152137
416.68 6000.0 5.188275185152137
295.48999999999995 6000.0 4.943785134291068
295.48999999999995 6000.0 4.943785134291068
217.03 6000.0 4.477558668689212
217.03 6000.0 4.477558668689212
194.02 6000.0 4.029624341929151
194.02 6000.0 4.029624341929151
182.85000000000002 6000.0 3.695368965824931
182.85000000000002 6000.0 3.695368965824931
165.13 6000.0 3.238690104399036
165.13 6000.0 3.238690104399036
114.89 6000.0 2.788212724190238
114.89 6000.0 2.788212724190238
63.145999999999994 6000.0 2.555768715981083
63.145999999999994 6000.0 2.555768715981083
60.712 6000.0 2.5405103952886585
60.712 6000.0 2.5405103952886585

File: database/DUT-67/DUT67_1_Garching_toluol_298K.DAT.aif
data_data_raw2aif
_exptl_operator Volodymyr
_exptl_date 2017-05-16T00:00:00
_exptl_instrument 'BEL 00348'
_exptl_adsorptive Toluene
_exptl_temperature 298.00
_exptl_sample_mass 0.08570
_sample_id 'DUT-67Zr_toluol'
_sample_material_id DUT-67
_units_temperature K
_units_pressure kPa
_units_mass g
_units_loading cm3(STP)/g

loop_
_adsorp_pressure
_adsorp_p0
_adsorp_loading
43.789 3770.0 1.4687695190505932
77.712 3770.0 2.9347282948157396
124.3 3770.0 3.4217899527081284
389.96 3770.0 3.877531899705541
1511.9 3770.0 4.193495136967966
3119.5 3770.0 4.346881413402337
3819.2 3770.0 4.531096636031052

loop_
_desorp_pressure
_desorp_p0
_desorp_loading
2815.0 3770.0 4.346212188810564
1748.1 3770.0 4.264477558668689
1179.8999999999999 3770.0 4.205585794592665
864.5699999999999 3770.0 4.159587757651468
680.76 3770.0 4.122200410457749
579.57 3770.0 4.089497635406443
512.86 3770.0 4.060185598286784
402.66 3770.0 4.012581422325332
306.68 3770.0 3.956589631480325
224.81 3770.0 3.887034888908717
134.55 3770.0 3.7696975104845185
42.601 3770.0 3.4186222896404033

File: database/DUT-67/DUT67_1_Garching_wasser_298K.DAT.aif
data_data_raw2aif
_exptl_operator Volodymyr
_exptl_date 2017-05-23T00:00:00
_exptl_instrument 'BEL 00348'
_exptl_adsorptive H2O
_exptl_temperature 298.00
_exptl_sample_mass 0.08570
_sample_id 'DUT-67Zr_wasser'
_sample_material_id DUT-67
_units_temperature K
_units_pressure kPa
_units_mass g
_units_loading cm3(STP)/g

loop_
_adsorp_pressure
_adsorp_p0
_adsorp_loading
6.7105999999999995 3140.0 0.1622691175158383
61.107 3140.0 0.6606585169983046
121.28 3140.0 1.1570893191755152
159.38 3140.0 1.6604800571071652
192.69 3140.0 2.152806281788168
238.96 3140.0 2.655795484964754
307.44 3140.0 3.159632372624252
386.89 3140.0 3.6586508432229854
442.31 3140.0 3.992950834299991
500.88 3140.0 4.328946194342821
563.8499999999999 3140.0 4.668064602480592
597.09 3140.0 4.839832247702328
672.16 3140.0 5.18381368787365
712.23 3140.0 5.35781208173463
801.67 3140.0 5.704024270545195
847.19 3140.0 5.879807263317568
890.3 3140.0 6.0582671544570355
947.7900000000001 3140.0 6.6021236727045585
967.77 3140.0 7.164272329793879
979.4000000000001 3140.0 7.7219594896047115
988.14 3140.0 8.271615954314267
996.6800000000001 3140.0 8.844026055144106
1004.4 3140.0 9.418666904613188
1012.0 3140.0 9.985277058980994
1020.0 3140.0 10.546533416614615
1029.6000000000001 3140.0 11.10689747479254
1041.7 3140.0 11.658784688141338
1056.8 3140.0 12.204871955028107
1084.8999999999999 3140.0 12.76880521102882
1131.1 3140.0 13.132863388953332
1205.8 3140.0 13.500044614972783
1237.7 3140.0 13.875702685821361
1262.5 3140.0 14.4646203265816
1269.5 3140.0 15.034353529044347
1294.3 3140.0 15.597840635317212
1315.5 3140.0 16.178727580976176
1339.5 3140.0 16.77835281520478
1359.3999999999999 3140.0 17.36816275542072
1383.0 3140.0 17.950834299991076
1407.0 3140.0 18.52145980190952
1431.8 3140.0 19.105023645935574
1461.9 3140.0 19.663156955474257
1495.2 3140.0 20.24761309895601
1526.1 3140.0 20.62907111626662
1596.8 3140.0 21.207727313286338
1642.4 3140.0 21.399571696261262
1714.8000000000002 3140.0 21.590077630052644
1791.6000000000001 3140.0 21.782814312483268
1856.2 3140.0 21.970197198179708
1926.1999999999998 3140.0 22.155349335236902
2010.6999999999998 3140.0 22.332470777192825
2105.9 3140.0 22.50066922459177
2205.1 3140.0 22.660390827161596
2310.0 3140.0 22.81163558490229
2422.2000000000003 3140.0 22.95529579726956
2533.6 3140.0 23.08869456589631
2655.2 3140.0 23.210047291871152
2775.9 3140.0 23.322477023289014
2893.8 3140.0 23.425537610422055

loop_
_desorp_pressure
_desorp_p0
_desorp_loading
2579.2000000000003 3140.0 23.25376996520032
2336.0 3140.0 23.07887927188364
2142.5 3140.0 22.912911573123942
1983.5 3140.0 22.758097617560452
1854.2 3140.0 22.613545105737483
1746.1 3140.0 22.47746943874364
1654.6000000000001 3140.0 22.348978317123226
1544.4 3140.0 22.09913446952797
1465.5 3140.0 21.61238511644508
1424.9 3140.0 21.145266351387523
1394.8 3140.0 20.693316677076826
1366.3000000000002 3140.0 20.244490050861067
1337.9 3140.0 19.705095029892032
1312.6 3140.0 19.17640760239136
1308.4 3140.0 18.65753546890336
1296.3 3140.0 18.245739270099044
1279.3000000000002 3140.0 17.73534398144017
1264.2 3140.0 17.237887034888907
1249.6000000000001 3140.0 16.741322387793343
1235.7 3140.0 16.256803783349692
1232.2 3140.0 16.06049790309628
1216.8000000000002 3140.0 15.584456143481752
1203.0 3140.0 15.115106629784956
1188.3 3140.0 14.652449362005889
1167.8999999999999 3140.0 14.196930489872399
1098.8 3140.0 13.67850450611225
1040.3 3140.0 13.27473900240921
1013.2 3140.0 12.805835638440259
999.01 3140.0 12.343624520389042
988.97 3140.0 11.887213348799856
981.88 3140.0 11.434817524761309
981.17 3140.0 11.359418220754884
972.2800000000001 3140.0 10.836976889444097
965.29 3140.0 10.3181047559561
958.98 3140.0 9.803694119746586
952.96 3140.0 9.29374498081556
947.1899999999999 3140.0 8.78558044079593
940.5400000000001 3140.0 8.280538948871241
932.5799999999999 3140.0 7.782189702864281
921.3599999999999 3140.0 7.292317301686445
915.53 3140.0 7.0839653787811185
876.0 3140.0 6.615954314267867
851.51 3140.0 6.4879093423753
787.51 3140.0 6.248773088248416
723.38 3140.0 6.027482823235477
655.19 3140.0 5.77897742482377
597.74 3140.0 5.554564111715892
534.3599999999999 3140.0 5.2730436334433834
476.34 3140.0 4.985723208708842
470.82 3140.0 4.952261979120192
410.47 3140.0 4.610957437315963
349.2 3140.0 4.240073168555367
284.92 3140.0 3.8230124029624335
225.38 3140.0 3.373605782100473
221.17999999999998 3140.0 3.3278754349959843
182.51000000000002 3140.0 2.8693227447131258
159.20999999999998 3140.0 2.4782725082537698
132.31 3140.0 2.0316320157044703
96.85000000000001 3140.0 1.631346479878647
94.334 3140.0 1.60698670473811
34.193 3140.0 1.1920674578388506
31.327 3140.0 1.1700722762559113
