Repository: AIF-development-team/adsorptioninformationformat

# Adsorption Information File

This repository contains the details of an universal file format for gas adsorption experiments.

## Core dictionary

The current dictionary of data items used by Adsorption Information Files can be
found in: [aif_dictionary.json](/aif_dictionary.json). Feel free to initiate a pull
request to add new terms.

## Developer specification

Development philosophy and release steps can be found in [DEVELOPMENT.md](/dev/DEVELOPMENT.md)

## Relevant Citations

[1] Jack D. Evans, Volodymyr Bon, Irena Senkovska, and Stefan Kaskel, ‘A Universal Standard Archive File for Adsorption Data’, *Langmuir*, **2021**.
[10.1021/acs.langmuir.1c00122](https://dx.doi.org/10.1021/acs.langmuir.1c00122)

[2] D. W. Siderius et al., ‘Best‐Practice Reporting for Porous Materials Adsorption Data’, *Angew Chem Int Ed*, **2025**.
[10.1002/anie.202513606](https://dx.doi.org/10.1002/anie.202513606)

File: database/DUT-13/BF010_DUT-13_CH4_111K_run2.DAT
====================
 System property Ver1.2.6
====================
"Instrument S/N:"	00218
"Vs/ml:"	27.698
=======================
 Measurement condition
=======================
"Adsorptive:"	CH4
"Meas. Temp./K:"	111.00
"Molecular cross-sectional area:"	0
"Molecular weight of adsorbate:"	0.00
"Equilibrium time/sec:"	0
"Measurement mode:"	1
====================
 Sample information
====================
"Sample weight/g:"	0.01830
"Comment1:"	"aus der Box"
"Comment2:"	"volodymyr"
"Comment3:"	"???"
"Comment4:"	", Vacuum degree before measurement:2.622E-5Pa"
"as/m2 g-1:"	0.0000
"Molecular weight of adsorbent:"	0.00
====================
 Time and dead volume
====================
"Date of measurement:"	19/05/02
"Time of measurement:"	23:41:56
"Not used:"	0.0000E+0
"Average dead volume:"	3.7145E+1
"Initial dead volume/ml:"	37.145
====================
 Adsorption data
====================
"No."	"Pe/kPa"	"P0/kPa"	"Vd/ml"	"V/ml(STP) g-1"	
1	7.5613E-1	101.33	37.145	37.568	
2	1.5497	101.33	37.145	80.218	
3	1.5985	101.33	37.145	134.50	
4	1.6677	101.33	37.145	186.64	
5	1.9038	101.33	37.145	231.44	
6	2.5752	101.33	37.145	278.04	
7	3.2956	101.33	37.145	290.51	
8	5.3140	101.33	37.145	323.53	
9	7.7231	101.33	37.145	340.94	
10	8.6468	101.33	37.145	350.71	
11	9.6926	101.33	37.145	354.79	
12	10.734	101.33	37.145	357.86	
13	11.756	101.33	37.145	360.66	
14	13.030	101.33	37.145	363.30	
15	13.953	101.33	37.145	365.47	
16	16.338	101.33	37.145	368.68	
17	18.893	101.33	37.145	372.20	
18	21.421	101.33	37.145	375.52	
19	26.430	101.33	37.145	380.06	
20	28.937	101.33	37.145	383.19	
21	31.456	101.33	37.145	386.15	
22	33.987	101.33	37.145	389.99	
23	36.510	101.33	37.145	395.33	
24	39.077	101.33	37.145	402.14	
25	41.470	101.33	37.145	410.37	
26	43.993	101.33	37.145	418.92	
27	46.520	101.33	37.145	428.32	
28	48.966	101.33	37.145	437.79	
29	51.196	101.33	37.145	447.89	
30	53.739	101.33	37.145	458.26	
31	56.140	101.33	37.145	469.15	
32	58.773	101.33	37.145	479.88	
33	61.414	101.33	37.145	490.85	
34	63.978	101.33	37.145	501.67	
35	66.476	101.33	37.145	512.56	
36	69.122	101.33	37.145	522.54	
37	71.665	101.33	37.145	532.33	
38	74.282	101.33	37.145	542.55	
39	76.821	101.33	37.145	551.82	
40	79.340	101.33	37.145	561.80	
41	81.814	101.33	37.145	570.55	
42	84.304	101.33	37.145	579.69	
43	86.835	101.33	37.145	588.62	
44	89.297	101.33	37.145	599.83	
45	91.458	101.33	37.145	643.24	
46	91.702	101.33	37.145	734.96	
47	91.747	101.33	37.145	823.11	
48	91.755	101.33	37.145	911.73	
49	91.755	101.33	37.145	1001.0	
50	91.768	101.33	37.145	1088.6	
51	91.768	101.33	37.145	1176.8	
52	91.772	101.33	37.145	1265.3	
53	91.763	101.33	37.145	1353.0	
0	0	0	0	0	
====================
 Desorption data
====================
"No."	"Pe/kPa"	"P0/kPa"	"Vd/ml"	"V/ml(STP) g-1"	
1	91.470	101.33	37.145	1271.2	
2	91.405	101.33	37.145	1188.5	
3	91.344	101.33	37.145	1109.6	
4	91.255	101.33	37.145	1036.8	
5	90.917	101.33	37.145	976.42	
6	89.086	101.33	37.145	894.27	
7	88.276	101.33	37.145	845.83	
8	85.924	101.33	37.145	780.92	
9	83.279	101.33	37.145	687.75	
10	80.341	101.33	37.145	617.62	
11	77.724	101.33	37.145	614.50	
12	75.197	101.33	37.145	610.78	
13	72.670	101.33	37.145	608.77	
14	70.053	101.33	37.145	605.86	
15	67.518	101.33	37.145	603.23	
16	64.877	101.33	37.145	600.95	
17	62.354	101.33	37.145	598.16	
18	59.835	101.33	37.145	595.20	
19	57.499	101.33	37.145	592.71	
20	54.883	101.33	37.145	589.34	
21	52.156	101.33	37.145	586.25	
22	49.918	101.33	37.145	583.26	
23	47.399	101.33	37.145	580.31	
24	44.970	101.33	37.145	576.80	
25	42.459	101.33	37.145	572.90	
26	39.956	101.33	37.145	567.25	
27	37.499	101.33	37.145	562.37	
28	34.976	101.33	37.145	557.66	
29	32.453	101.33	37.145	552.32	
30	29.934	101.33	37.145	546.64	
31	27.423	101.33	37.145	539.53	
32	25.018	101.33	37.145	531.16	
33	19.996	101.33	37.145	502.39	
34	17.359	101.33	37.145	465.64	
35	14.808	101.33	37.145	418.08	
36	12.391	101.33	37.145	379.64	
37	11.487	101.33	37.145	374.95	
38	10.714	101.33	37.145	371.39	
39	9.9612	101.33	37.145	368.28	
40	9.1921	101.33	37.145	365.57	
41	8.4434	101.33	37.145	362.65	
42	7.4708	101.33	37.145	359.01	
43	6.6569	101.33	37.145	355.32	
44	4.8989	101.33	37.145	346.47	
45	4.1461	101.33	37.145	335.10	
46	2.0340	101.33	37.145	308.20	
47	1.5415	101.33	37.145	302.75	
48	4.0268E-1	101.33	37.145	251.44	
49	1.3516E-1	101.33	37.145	201.46	
50	6.6596E-2	101.33	37.145	151.48	
51	2.6421E-2	101.33	37.145	101.67	
0	0	0	0	0

File: database/DUT-67/DUT-67_H2O_298K.DAT
====================
 System property BELSORP-max Ver1.3.2t
====================
"Instrument S/N:"	00348
"Vs/ml:"	24.438
=======================
 Measurement condition
=======================
"Adsorptive:"	H2O
"Meas. Temp./K:"	298.15
"Molecular cross-sectional area:"	0
"Molecular weight of adsorbate:"	0.00
"Equilibrium time/sec:"	0
"Measurement mode:"	1
====================
 Sample information
====================
"Sample weight/g:"	0.03740
"Comment1:"	"Probe Garching"
"Comment2:"	"Claudia Schenk"
"Comment3:"	""
"Comment4:"	"Leak amount : -1.000Pa/Min, Vacuum degree before measurement:3.834E-5Pa"
"as/m2 g-1:"	0.0000
"Molecular weight of adsorbent:"	0.00
====================
 Time and dead volume
====================
"Date of measurement:"	17/01/16
"Time of measurement:"	50:27:32
"Slope of dead volume:"	4.3586E-7
"Intercept of dead volume:"	1.7305E+1
"Average dead volume:"	1.7332E+1
====================
 Adsorption data
====================
"No."	"Pe/kPa"	"P0/kPa"	"Vd/ml"	"V/ml(STP) g-1"	
1	2.4284E-2	3.1400	17.332	4.6410	
2	6.6971E-2	3.1400	17.334	8.9905	
3	1.2486E-1	3.1400	17.336	17.571	
4	1.5350E-1	3.1400	17.336	26.377	
5	1.8146E-1	3.1400	17.337	39.911	
6	1.9987E-1	3.1400	17.338	48.491	
7	2.4580E-1	3.1400	17.339	61.591	
8	2.9718E-1	3.1400	17.341	70.057	
9	3.2771E-1	3.1400	17.341	74.385	
10	3.9373E-1	3.1400	17.341	82.983	
11	4.2907E-1	3.1400	17.342	87.259	
12	4.6634E-1	3.1400	17.343	91.466	
13	5.0533E-1	3.1400	17.344	95.697	
14	5.4444E-1	3.1400	17.345	99.972	
15	5.8522E-1	3.1400	17.346	104.27	
16	6.7189E-1	3.1400	17.349	112.50	
17	7.2192E-1	3.1400	17.350	116.79	
18	7.7500E-1	3.1400	17.351	120.98	
19	8.2762E-1	3.1400	17.351	125.17	
20	8.7283E-1	3.1400	17.352	129.42	
21	8.9532E-1	3.1400	17.353	133.94	
22	9.1944E-1	3.1400	17.354	147.80	
23	9.3027E-1	3.1400	17.354	162.59	
24	9.3721E-1	3.1400	17.355	177.29	
25	9.4231E-1	3.1400	17.355	191.77	
26	9.4633E-1	3.1400	17.356	206.14	
27	9.5039E-1	3.1400	17.357	220.46	
28	9.5435E-1	3.1400	17.357	234.84	
29	9.5809E-1	3.1400	17.358	248.83	
30	9.6244E-1	3.1400	17.359	262.81	
31	9.6875E-1	3.1400	17.360	277.55	
32	9.7747E-1	3.1400	17.360	292.04	
33	1.0055	3.1400	17.361	305.94	
34	1.0769	3.1400	17.361	314.95	
35	1.1006	3.1400	17.362	319.63	
36	1.1313	3.1400	17.362	334.32	
37	1.1407	3.1400	17.363	343.81	
38	1.1489	3.1400	17.364	353.86	
39	1.1605	3.1400	17.364	368.72	
40	1.1716	3.1400	17.365	383.33	
41	1.1825	3.1400	17.365	397.62	
42	1.1906	3.1400	17.366	407.68	
43	1.2030	3.1400	17.366	422.63	
44	1.2161	3.1400	17.366	437.14	
45	1.2306	3.1400	17.367	451.25	
46	1.2482	3.1400	17.367	466.01	
47	1.2691	3.1400	17.368	480.27	
48	1.2978	3.1400	17.369	494.61	
49	1.3112	3.1400	17.369	499.22	
50	1.3596	3.1400	17.369	508.52	
51	1.4449	3.1400	17.371	517.31	
52	1.4978	3.1400	17.371	521.73	
53	1.5523	3.1400	17.371	526.08	
54	1.6125	3.1400	17.372	530.32	
55	1.6649	3.1400	17.373	534.77	
56	1.7137	3.1400	17.373	539.17	
57	1.7674	3.1400	17.374	543.43	
58	1.8308	3.1400	17.374	547.63	
59	1.9060	3.1400	17.374	551.94	
60	1.9853	3.1400	17.375	555.90	
61	2.0683	3.1400	17.375	559.88	
62	2.1667	3.1400	17.376	563.82	
63	2.2773	3.1400	17.376	567.60	
64	2.4053	3.1400	17.376	571.36	
65	2.5529	3.1400	17.377	574.99	
66	2.6965	3.1400	17.377	578.57	
67	2.8562	3.1400	17.377	582.41	
68	2.9896	3.1400	17.378	586.81	
0	0	0	0	0	
====================
 Desorption data
====================
"No."	"Pe/kPa"	"P0/kPa"	"Vd/ml"	"V/ml(STP) g-1"	
1	2.8384	3.1400	17.378	582.88	
2	2.6749	3.1400	17.379	579.25	
3	2.5115	3.1400	17.379	575.68	
4	2.3484	3.1400	17.379	572.03	
5	2.1984	3.1400	17.380	568.54	
6	2.0552	3.1400	17.380	564.88	
7	1.9264	3.1400	17.380	561.20	
8	1.8019	3.1400	17.381	557.47	
9	1.6828	3.1400	17.381	553.64	
10	1.5738	3.1400	17.381	549.64	
11	1.4787	3.1400	17.381	545.74	
12	1.3880	3.1400	17.382	541.84	
13	1.3027	3.1400	17.382	533.69	
14	1.2863	3.1400	17.382	529.12	
15	1.2596	3.1400	17.383	514.85	
16	1.2487	3.1400	17.384	505.50	
17	1.2328	3.1400	17.384	490.91	
18	1.2197	3.1400	17.385	476.52	
19	1.2071	3.1400	17.385	462.48	
20	1.1947	3.1400	17.386	447.78	
21	1.1836	3.1400	17.387	433.32	
22	1.1735	3.1400	17.387	419.11	
23	1.1640	3.1400	17.388	405.17	
24	1.1530	3.1400	17.388	390.60	
25	1.1423	3.1400	17.389	376.33	
26	1.1310	3.1400	17.390	362.35	
27	1.1190	3.1400	17.390	348.74	
28	1.1002	3.1400	17.392	334.76	
29	1.0669	3.1400	17.392	321.50	
30	1.0066	3.1400	17.393	312.80	
31	9.8185E-1	3.1400	17.393	308.35	
32	9.5643E-1	3.1400	17.393	294.49	
33	9.4741E-1	3.1400	17.394	280.77	
34	9.4126E-1	3.1400	17.395	266.90	
35	9.3618E-1	3.1400	17.395	253.08	
36	9.3169E-1	3.1400	17.396	239.32	
37	9.2696E-1	3.1400	17.397	225.71	
38	9.2301E-1	3.1400	17.397	212.19	
39	9.1838E-1	3.1400	17.398	198.78	
40	9.1294E-1	3.1400	17.398	185.47	
41	9.0607E-1	3.1400	17.399	172.31	
42	9.0064E-1	3.1400	17.399	163.68	
43	8.8683E-1	3.1400	17.400	151.06	
44	8.4816E-1	3.1400	17.401	139.06	
45	7.7315E-1	3.1400	17.402	131.88	
46	6.8571E-1	3.1400	17.403	125.54	
47	6.0892E-1	3.1400	17.403	119.92	
48	5.7663E-1	3.1400	17.403	117.31	
49	5.4742E-1	3.1400	17.404	114.84	
50	4.9625E-1	3.1400	17.404	110.28	
51	4.5384E-1	3.1400	17.405	106.10	
52	4.1854E-1	3.1400	17.405	102.26	
53	3.7375E-1	3.1400	17.405	97.018	
54	3.2593E-1	3.1400	17.406	90.855	
55	2.8615E-1	3.1400	17.407	85.492	
56	2.4657E-1	3.1400	17.408	79.677	
57	2.0409E-1	3.1400	17.409	70.885	
58	1.7813E-1	3.1400	17.410	60.850	
59	1.6176E-1	3.1400	17.410	51.882	
60	1.4387E-1	3.1400	17.412	41.826	
61	1.1733E-1	3.1400	17.414	31.655	
62	7.2482E-2	3.1400	17.416	23.820	
63	2.7866E-2	3.1400	17.423	18.712	
0	0	0	0	0

File: database/DUT-67/DUT67_1_Garching_isopropanol_298K.DAT
====================
 System property BELSORP-max Ver1.3.2t
====================
"Instrument S/N:"	00348
"Vs/ml:"	24.438
=======================
 Measurement condition
=======================
"Adsorptive:"	Isopropanol
"Meas. Temp./K:"	298.00
"Molecular cross-sectional area:"	0
"Molecular weight of adsorbate:"	0.00
"Equilibrium time/sec:"	0
"Measurement mode:"	1
====================
 Sample information
====================
"Sample weight/g:"	0.03520
"Comment1:"	"DUT-67Zr_acetone"
"Comment2:"	"Volodymyr"
"Comment3:"	""
"Comment4:"	"Leak amount : 0.183Pa/Min, Vacuum degree before measurement:1.065E-4Pa"
"as/m2 g-1:"	0.0000
"Molecular weight of adsorbent:"	0.00
====================
 Time and dead volume
====================
"Date of measurement:"	17/05/22
"Time of measurement:"	19:22:39
"Slope of dead volume:"	-1.9948E-9
"Intercept of dead volume:"	1.7950E+1
"Average dead volume:"	1.7950E+1
====================
 Adsorption data
====================
"No."	"Pe/kPa"	"P0/kPa"	"Vd/ml"	"V/ml(STP) g-1"	
1	3.7424E-3	6.0000	17.943	10.057	
2	6.9999E-3	6.0000	17.945	23.276	
3	1.1728E-2	6.0000	17.946	35.399	
4	2.6675E-2	6.0000	17.947	47.336	
5	9.1476E-2	6.0000	17.948	58.538	
6	1.5089E-1	6.0000	17.949	65.202	
7	1.8568E-1	6.0000	17.950	76.930	
8	2.0340E-1	6.0000	17.951	88.306	
9	2.2754E-1	6.0000	17.951	99.276	
10	3.2908E-1	6.0000	17.952	111.48	
11	4.0402E-1	6.0000	17.953	114.84	
12	5.3141E-1	6.0000	17.953	118.25	
13	7.2681E-1	6.0000	17.954	121.26	
14	1.0160	6.0000	17.954	124.05	
15	1.3822	6.0000	17.955	126.83	
16	1.8225	6.0000	17.955	129.07	
17	2.3588	6.0000	17.956	130.88	
18	3.0008	6.0000	17.957	132.40	
19	3.7404	6.0000	17.958	133.80	
20	4.4755	6.0000	17.958	135.14	
21	5.2037	6.0000	17.959	137.31	
22	5.5460	6.0000	17.959	145.54	
0	0	0	0	0	
====================
 Desorption data
====================
"No."	"Pe/kPa"	"P0/kPa"	"Vd/ml"	"V/ml(STP) g-1"	
1	5.3614	6.0000	17.959	139.01	
2	4.6503	6.0000	17.959	135.81	
3	3.7977	6.0000	17.960	134.21	
4	3.0106	6.0000	17.960	132.86	
5	2.3604	6.0000	17.960	131.48	
6	1.8762	6.0000	17.960	129.71	
7	1.4546	6.0000	17.961	127.79	
8	1.1005	6.0000	17.961	125.29	
9	8.1354E-1	6.0000	17.961	122.88	
10	6.4506E-1	6.0000	17.961	120.88	
11	5.3709E-1	6.0000	17.962	119.16	
12	4.1668E-1	6.0000	17.963	116.29	
13	2.9549E-1	6.0000	17.964	110.81	
14	2.1703E-1	6.0000	17.964	100.36	
15	1.9402E-1	6.0000	17.965	90.320	
16	1.8285E-1	6.0000	17.967	82.828	
17	1.6513E-1	6.0000	17.968	72.592	
18	1.1489E-1	6.0000	17.969	62.495	
19	6.3146E-2	6.0000	17.971	57.285	
20	6.0712E-2	6.0000	17.972	56.943	
0	0	0	0	0

File: database/DUT-67/DUT67_1_Garching_toluol_298K.DAT
====================
 System property BELSORP-max Ver1.3.2t
====================
"Instrument S/N:"	00348
"Vs/ml:"	24.438
=======================
 Measurement condition
=======================
"Adsorptive:"	Toluene
"Meas. Temp./K:"	298.00
"Molecular cross-sectional area:"	0
"Molecular weight of adsorbate:"	0.00
"Equilibrium time/sec:"	0
"Measurement mode:"	1
====================
 Sample information
====================
"Sample weight/g:"	0.08570
"Comment1:"	"DUT-67Zr_toluol"
"Comment2:"	"Volodymyr"
"Comment3:"	""
"Comment4:"	"Leak amount : 0.381Pa/Min, Vacuum degree before measurement:6.545E-5Pa"
"as/m2 g-1:"	0.0000
"Molecular weight of adsorbent:"	0.00
====================
 Time and dead volume
====================
"Date of measurement:"	17/05/16
"Time of measurement:"	17:40:31
"Slope of dead volume:"	-6.5047E-8
"Intercept of dead volume:"	1.8014E+1
"Average dead volume:"	1.8010E+1
====================
 Adsorption data
====================
"No."	"Pe/kPa"	"P0/kPa"	"Vd/ml"	"V/ml(STP) g-1"	
1	4.3789E-2	3.7700	18.006	32.921	
2	7.7712E-2	3.7700	18.008	65.779	
3	1.2430E-1	3.7700	18.010	76.696	
4	3.8996E-1	3.7700	18.012	86.911	
5	1.5119	3.7700	18.015	93.993	
6	3.1195	3.7700	18.016	97.431	
7	3.8192	3.7700	18.017	101.56	
0	0	0	0	0	
====================
 Desorption data
====================
"No."	"Pe/kPa"	"P0/kPa"	"Vd/ml"	"V/ml(STP) g-1"	
1	2.8150	3.7700	18.017	97.416	
2	1.7481	3.7700	18.018	95.584	
3	1.1799	3.7700	18.019	94.264	
4	8.6457E-1	3.7700	18.020	93.233	
5	6.8076E-1	3.7700	18.021	92.395	
6	5.7957E-1	3.7700	18.021	91.662	
7	5.1286E-1	3.7700	18.022	91.005	
8	4.0266E-1	3.7700	18.023	89.938	
9	3.0668E-1	3.7700	18.024	88.683	
10	2.2481E-1	3.7700	18.025	87.124	
11	1.3455E-1	3.7700	18.027	84.494	
12	4.2601E-2	3.7700	18.038	76.625	
0	0	0	0	0
