Repository: AIF-development-team/adsorptioninformationformat

# Adsorption Information File

This repository contains the details of an universal file format for gas adsorption experiments.

## Core dictionary

The current dictionary of data items used by Adsorption Information Files can be
found in: [aif_dictionary.json](/aif_dictionary.json). Feel free to initiate a pull
request to add new terms.

## Developer specification

Development philosophy and release steps can be found in [DEVELOPMENT.md](/dev/DEVELOPMENT.md)

## Relevant Citations

[1] Jack D. Evans, Volodymyr Bon, Irena Senkovska, and Stefan Kaskel, ‘A Universal Standard Archive File for Adsorption Data’, *Langmuir*, **2021**.
[10.1021/acs.langmuir.1c00122](https://dx.doi.org/10.1021/acs.langmuir.1c00122)

[2] D. W. Siderius et al., ‘Best‐Practice Reporting for Porous Materials Adsorption Data’, *Angew Chem Int Ed*, **2025**.
[10.1002/anie.202513606](https://dx.doi.org/10.1002/anie.202513606)

File: database/DUT-23/NK_CU(BIPY)(BTB)_10-11_DMF-ETOH_CO2_84PKT_N2_N2 (Isotherm).txt
                        Quantachrome® ASiQwin™- Automated Gas Sorption Data
                                     Acquisition and Reduction
                               © 1994-2012, Quantachrome Instruments
                                            version 3.0

Analysis                                          Report
Operator:                     Date:06/10/2010 09:47Operator:ir                  Date:2020/05/06
Sample ID:     nk_Cu(bipy)(btb)_10-11_DMF-EtOH_CO2_84Pkt_N2Filename:  NK_CU(BIPY)(BTB)_10-11_DMF-ETOH_CO2_84PKT_N2_N2.drf
Sample Desc:   nk_Cu(bipy)(btb)_10-11_DMF-EtOH_CO2_84PktComment: 
Outgas Time:   1.0 hrs             Outgas Temp:   100.0 °C            Sample Weight: 0.0279 g
Analysis gas:  Nitrogen            Molec. Wt:     0 g                 Non-ideality:  0 1/Torr
Analysis Time: n/a                 Instrument:    Autosorb Station 1  Bath temp.:    77.35 K
                                     Data Reduction Parameters
               Thermal Transpiration: onEff. mol. diameter (D): 3.54 ÅEff. cell stem diam. (d): 4.0000 mm
 
Adsorbate      Nitrogen                 Temperature    77.350K
               Molec. Wt.: 28.013       Cross Section: 16.200  Å²     Liquid Density: 0.808  g/cc

                     Relative                                        Volume @ STP
                     Pressure                                               
                                                                         cc/g

                        1.00823e-03                                     132.1814
                        2.00003e-03                                     219.8247
                        3.00853e-03                                     366.3118
                        4.00702e-03                                     490.5090
                        5.00364e-03                                     571.2151
                        6.01845e-03                                     622.3978
                        7.05046e-03                                     656.1290
                        8.05439e-03                                     682.9068
                        9.02999e-03                                     701.7993
                        1.00527e-02                                     718.9606
                        1.20597e-02                                     747.9427
                        2.16517e-02                                     846.9391
                        3.30982e-02                                     962.9427
                        5.00146e-02                                    1095.5341
                        6.54874e-02                                    1148.5699
                        7.57695e-02                                    1165.2222
                        9.30970e-02                                    1183.5735
                        1.05425e-01                                    1193.1900
                        1.27760e-01                                    1206.6631
                        1.52127e-01                                    1220.6022
                        1.79582e-01                                    1231.1792
                        2.06102e-01                                    1239.4552
                        2.32086e-01                                    1246.3405
                        2.57644e-01                                    1252.2616
                        2.83143e-01                                    1257.4050
                        3.08509e-01                                    1261.9677
                        3.34005e-01                                    1266.1111
                        3.59147e-01                                    1269.7921
                        3.84347e-01                                    1273.1720
                        4.09433e-01                                    1276.2437
                        4.34708e-01                                    1279.0968
                        4.59981e-01                                    1281.7563
                        4.84832e-01                                    1284.1434
                        5.10270e-01                                    1286.4552
                        5.58290e-01                                    1290.5161
                        6.07860e-01                                    1294.3907
                        6.58392e-01                                    1298.0000
                        7.08057e-01                                    1301.3405
                        7.58669e-01                                    1304.4194
                        8.08902e-01                                    1307.1541
                        8.57993e-01                                    1309.6308
                        9.08103e-01                                    1312.1720
                        9.57560e-01                                    1315.0430
                        9.84723e-01                                    1317.8889
                        9.95486e-01                                    1322.7455
                        9.40936e-01                                    1314.0717
                        8.90746e-01                                    1311.2437
                        8.39572e-01                                    1308.6774
                        7.89656e-01                                    1306.0824
                        7.39822e-01                                    1303.2186
                        6.89544e-01                                    1300.0609
                        6.39153e-01                                    1296.6452
                        5.90232e-01                                    1292.9821
                        5.36207e-01                                    1290.4373
                        4.89294e-01                                    1286.0036
                        4.65437e-01                                    1283.1326
                        4.14940e-01                                    1276.9642
                        3.90530e-01                                    1273.9785
                        3.65655e-01                                    1270.7061
                        3.40833e-01                                    1267.1577
                        3.15895e-01                                    1263.2043
                        2.90871e-01                                    1258.8746
                        2.66457e-01                                    1254.1075
                        2.41813e-01                                    1248.6595
                        1.92676e-01                                    1235.3118
                        1.68527e-01                                    1227.0538
                        1.44809e-01                                    1216.5520
                        9.85868e-02                                    1188.4194
                        8.80493e-02                                    1178.9211
                        7.10019e-02                                    1157.8853
                        6.54854e-02                                    1148.7240
                        5.18943e-02                                    1105.2115
                        4.27404e-02                                    1042.1505
                        2.83846e-02                                     918.2186
                        1.84696e-02                                     814.6380
                        9.85108e-03                                     718.0538

File: database/DUT-6/NK_DUT-6_LP_N2_114PKT (Raw Analysis Data).txt
                        Quantachrome® ASiQwin™- Automated Gas Sorption Data
                                     Acquisition and Reduction
                               © 1994-2012, Quantachrome Instruments
                                            version 3.0

Analysis                                          Report
Operator:      Nicole         Date:09/17/2009 19:56Operator:ir                  Date:2020/05/06
Sample ID:     nk_DUT-6_LP_N2_114pktFilename:     NK_DUT-6_LP_N2_114PKT.raw
Sample Desc:   nk_DUT-6_LP_N2_114pktComment:       
Outgas Time:   24.0 hrs            Outgas Temp:   120.0 °C            Sample Weight: 0.0339 g
Analysis gas:  Nitrogen            Molec. Wt:     28.0134 g           Non-ideality:  6.58e-05 1/Torr
Analysis Time: 2070.6 min          Instrument:    Autosorb Station 1  Bath temp.:    77.3 K

      Press            P0         Volume @ STP        Time             Tol             Equ
                                                                                         
      Torr            Torr             cc              min                               

       0.00202042    764.02            0.004927        0.0             5               2
       0.00204585    764.02            0.006244        0.0             5               2
       0.00205131    764.02            0.007544        0.0             5               2
       0.00207502    764.02            0.008859        0.0             5               2
       0.00209944    764.02            0.02191         0.0             5               2
       0.00220469    764.02            0.026713        0.0             5               2
       0.00236362    764.02            0.032022        0.0             5               2
       0.0023736     764.02            0.035899        0.0             5               2
       0.00241757    764.02            0.037188        0.0             5               2
       0.00244495    764.02            0.038478        0.0             5               2
       0.00249158    764.02            0.039768        0.0             5               2
       0.00250007    764.02            0.041058        0.0             5               2
       0.00253589    764.02            0.042349        0.0             5               2
       0.00257878    764.02            0.043634        0.0             5               2
       0.00260701    764.02            0.044922        0.0             5               2
       0.00265622    764.02            0.046212        0.0             5               2
       0.00316571    764.02            0.055379        0.0             5               2
       0.00393819    764.02            0.067638        0.0             5               2
       0.00488041    764.02            0.08627         0.0             5               2
       0.00611023    764.02            0.11065         0.0             5               2
       0.00770117    764.02            0.158006        0.0             5               2
       0.00966248    764.02            0.191551        0.0             5               2
       0.0121274     764.02            0.243326        0.0             5               2
       0.0152428     764.02            0.307212        0.0             5               2
       0.0192357     764.02            0.389815        0.0             5               2
       0.0242091     764.02            0.481359        0.0             5               2
       0.0304289     764.02            0.589158        0.0             5               2
       0.0384337     764.02            0.720579        0.0             5               2
       0.0529177     764.02            0.924755        0.0             5               2
       0.0649467     764.02            1.08308         0.0             5               2
       0.0729627     764.02            1.17571         0.0             5               2
       0.0931424     764.02            1.39607         0.0             5               2
       0.117951      764.02            1.62541         0.0             5               2
       0.149129      764.02            1.86346         0.0             5               2
       0.188433      764.02            2.10739         0.0             5               2
       0.23911       764.02            2.36119         0.0             5               2
       0.304985      764.02            2.62694         0.0             5               2
       0.382857      764.02            2.88028         0.0             5               2
       0.485641      764.02            3.15606         0.0             5               2
       0.604655      764.02            3.4276          0.0             5               2
       0.7633        764.02            3.80761         0.0             5               2
       0.961343      764.02            4.17704         0.0             5               2
       1.21612       764.02            4.63927         0.0             5               2
       1.53198       764.02            5.17834         0.0             5               2
       1.91978       764.02            5.85459         0.0             5               2
       2.41631       764.02            6.70003         0.0             5               2
       3.05299       764.02            7.79671         0.0             5               2
       3.83117       764.02            9.22235         0.0             5               2
       4.85147       764.02           11.1943          0.0             5               2
       6.10258       764.02           13.879           0.0             5               2
       6.15474       764.02           14.0069          0.0             5               2
       6.25204       764.02           14.2324          0.0             5               2
       7.89477       764.02           18.282           0.0             5               2
      11.1794        764.02           22.4011          0.0             5               2
      15.4901        764.02           24.6544          0.0             5               2
      22.1953        764.02           26.6166          0.0             5               2
      30.4033        764.02           28.3442          0.0             5               2
      39.2116        764.02           29.9443          0.0             5               2
      48.4632        764.02           31.5887          0.0             5               2
      56.7182        764.02           33.4023          0.0             3               2
      59.3675        764.02           34.2388          0.0             5               2
      76.0247        764.02           39.4413          0.0             3               2
      96.4361        764.02           40.5721          0.0             3               2
     114.664         764.02           41.0441          0.0             3               2
     135.341         764.02           41.4291          0.0             3               2
     156.04          764.02           41.7294          0.0             3               2
     191.994         764.02           42.1272          0.0             3               2
     231.354         764.02           42.4597          0.0             3               2
     270.747         764.02           42.7211          0.0             3               2
     309.796         764.02           42.9319          0.0             3               2
     348.506         764.02           43.1084          0.0             3               2
     387.059         764.02           43.2592          0.0             3               2
     425.566         764.02           43.3907          0.0             3               2
     463.903         764.02           43.5037          0.0             3               2
     502.355         764.02           43.6032          0.0             3               2
     540.76          764.02           43.6922          0.0             3               2
     578.989         764.02           43.7731          0.0             3               2
     617.288         764.02           43.8413          0.0             3               2
     655.401         764.02           43.9051          0.0             3               2
     693.634         764.02           43.9619          0.0             3               2
     731.879         764.02           44.0149          0.0             3               2
     752.198         764.02           44.0449          0.0             3               2
     728.411         764.02           44.0095          0.0             3               2
     680.565         764.02           43.9413          0.0             3               2
     641.952         764.02           43.8804          0.0             3               2
     603.493         764.02           43.8143          0.0             3               2
     565.466         764.02           43.7411          0.0             3               2
     527.14          764.02           43.657           0.0             3               2
     489.143         764.02           43.5646          0.0             3               2
     450.799         764.02           43.4609          0.0             3               2
     412.671         764.02           43.3424          0.0             3               2
     374.735         764.02           43.2066          0.0             3               2
     336.636         764.02           43.0497          0.0             3               2
     298.707         764.02           42.8674          0.0             3               2
     260.713         764.02           42.6501          0.0             3               2
     222.893         764.02           42.3843          0.0             3               2
     185.435         764.02           42.0505          0.0             3               2
     148.349         764.02           41.6145          0.0             3               2
     130.155         764.02           41.3288          0.0             3               2
     112.276         764.02           40.9783          0.0             3               2
      95.2045        764.02           40.5093          0.0             3               2
      76.383         764.02           39.4669          0.0             3               2
      59.8313        764.02           34.5613          0.0             3               2
      40.1433        764.02           30.1895          0.0             3               2
      21.5813        764.02           26.5159          0.0             3               2
      10.6046        764.02           22.3871          0.0             3               2

File: database/DUT-60/ih_DUT-60_183b (Raw Analysis Data).txt
                        Quantachrome® ASiQwin™- Automated Gas Sorption Data
                                     Acquisition and Reduction
                               © 1994-2012, Quantachrome Instruments
                                            version 3.0

Analysis                                          Report
Operator:      QC             Date:2016/10/07     Operator: ir                  Date:2020/05/06
Sample ID:     ih_DUT-60_183b      Filename:      ih_DUT-60_183b.qps
Sample Desc:                       Comment:       ih_DUT-60_183b                     
Sample Weight: 0.0081 g            Instrument:    Autosorb iQ Station 1              
Approx. Outgas Time:12.0 hrs       Final Outgas Temp.:30 °C           Extended info: Available
Analysis gas:  Nitrogen            Non-ideality:  6.58e-05 1/Torr     CellType:      9mm w/o rod
Analysis Time: 19:41 hr:min        Bath temp.:    77.35 K                            
Analysis Mode: Standard                                               VoidVol Remeasure:off
VoidVol. Mode: He Measure          Cold Zone V:   8.08555 cc          Warm Zone V:   14.5904 cc

      Press            P0         Volume @ STP        Time             Tol             Equ
                                                                                         
      Torr            Torr             cc              min                               

       0.00909472    767.12            0.0521998      24.4             2               3
       0.00966483    767.14            0.0558248      29.7             2               3
       0.0102547     767.24            0.0594411      34.8             2               3
       0.0158041     767.24            0.085551       46.6             2               3
       0.0165347     767.24            0.0889997      51.9             2               3
       0.0230801     767.24            0.115298       62.6             2               3
       0.0303859     767.24            0.140978       73.6             2               3
       0.0381392     767.24            0.165119       84.4             2               3
       0.0469679     767.24            0.189483       95.6             2               3
       0.0562782     767.24            0.212035      106.5             2               3
       0.0601997     767.24            0.221         115.0             2               3
       0.0706719     767.24            0.242142      125.2             2               3
       0.0816124     767.24            0.261749      136.9             2               3
       0.0941736     767.24            0.28248       148.1             2               3
       0.119137      767.24            0.315602      160.0             2               3
       0.158206      767.03            0.356349      175.3             2               3
       0.178274      767.24            0.373864      186.8             2               3
       0.233424      767.01            0.411773      200.2             2               3
       0.308864      766.88            0.452678      212.9             2               3
       0.392869      765.46            0.488126      225.8             2               3
       0.487226      765.00            0.52105       237.4             2               3
       0.552043      764.81            0.540424      248.2             2               3
       0.628187      764.50            0.561237      258.4             2               3
       0.711888      764.32            0.582142      269.4             2               3
       0.788351      764.35            0.600179      282.2             2               3
       0.923254      764.34            0.629072      291.4             2               3
       1.15396       764.36            0.673934      300.8             2               3
       1.5697        764.12            0.746692      311.1             2               3
       1.76316       763.90            0.778842      319.9             2               3
       2.31193       763.91            0.865935      329.8             2               3
       3.12107       763.85            0.987663      340.4             2               3
       3.84232       763.79            1.0938        350.4             2               3
       4.58744       763.80            1.20272       360.4             2               3
       5.36564       763.67            1.31504       371.1             2               3
       6.12081       763.71            1.42292       381.8             2               3
       6.89475       763.61            1.53356       393.1             2               3
      11.4328        763.53            2.1287        397.9             2               3
      14.4302        763.49            2.49365       402.7             2               3
      19.1699        763.52            2.99681       411.3             2               3
      29.3839        763.37            3.83306       417.1             2               3
      35.3095        763.59            4.22624       422.1             2               3
      38.084         763.35            4.40182       426.4             2               3
      50.4908        763.21            5.08751       432.4             2               3
      55.9348        763.31            5.36651       437.6             2               3
      69.4616        763.23            6.05092       443.9             2               3
      74.8371        763.20            6.32276       448.8             2               3
      88.5471        763.19            7.01008       455.5             2               3
      93.7645        763.07            7.3024        461.1             2               3
     106.466         762.93            8.08212       468.6             2               3
     113.878         762.74            8.6274        477.8             2               3
     127.143         762.76            9.62839       486.8             2               3
     131.987         762.95           10.2497        496.2             2               3
     139.687         762.43           11.8254        508.2             2               3
     144.621         762.41           12.9635        521.2             2               3
     149.233         762.34           13.7238        533.4             2               3
     151.002         762.24           13.9996        540.2             2               3
     164.339         762.15           15.0711        551.7             2               3
     171.438         761.87           15.5678        562.9             2               3
     184.965         761.78           16.5165        573.2             2               3
     189.363         761.74           17.1084        584.2             2               3
     196.53          761.53           18.6518        596.9             2               3
     200.026         761.46           19.9189        611.5             2               3
     203.116         761.31           20.9297        628.2             2               3
     207.636         761.35           21.5714        645.1             2               3
     209.634         761.20           21.7112        649.9             2               3
     226.815         761.26           22.3397        661.0             2               3
     229.527         761.22           22.4098        664.6             2               3
     246.349         761.14           22.633         669.2             2               3
     265.098         761.20           22.8717        674.0             2               3
     284.803         761.06           23.056         678.2             2               3
     303.966         761.10           23.2268        682.3             2               3
     323.193         761.22           23.3815        686.2             2               3
     342.318         761.07           23.5285        690.1             2               3
     361.415         761.09           23.6658        693.8             2               3
     380.507         761.03           23.7968        697.7             2               3
     399.545         760.88           23.9259        701.4             2               3
     418.601         761.06           24.046         705.1             2               3
     437.701         760.82           24.1636        708.8             2               3
     456.544         760.69           24.2804        712.5             2               3
     475.644         760.98           24.3898        716.2             2               3
     493.947         760.73           24.575         722.2             2               3
     513.612         760.72           24.6879        725.9             2               3
     532.772         760.80           24.7943        729.6             2               3
     551.779         760.57           24.8971        733.3             2               3
     570.678         760.63           24.9982        737.0             2               3
     589.762         760.66           25.0994        740.7             2               3
     608.742         760.24           25.2002        744.5             2               3
     627.533         760.68           25.2941        748.2             2               3
     646.812         760.57           25.3914        752.0             2               3
     665.684         760.30           25.4898        755.8             2               3
     684.474         760.57           25.59          759.5             2               3
     703.693         760.60           25.6923        763.2             2               3
     722.446         760.19           25.8125        767.1             2               3
     739.38          760.47           26.0794        774.3             2               3
     755.237         760.51           26.6435        782.6             2               3
     754.155         760.40           26.5956        786.4             2               3
     740.59          760.48           26.1597        793.6             2               3
     723.367         760.43           25.9568        797.9             2               3
     703.67          760.35           25.8153        801.8             2               3
     684.342         760.47           25.6985        805.6             2               3
     665.265         760.16           25.5875        809.4             2               3
     645.903         760.20           25.4806        813.2             2               3
     626.983         760.27           25.3757        816.9             2               3
     607.904         760.09           25.2728        820.7             2               3
     588.472         760.64           25.2028        824.4             2               3
     569.404         760.22           25.1571        828.4             2               3
     550.908         760.37           25.0528        832.2             2               3
     532.038         760.34           24.9449        835.9             2               3
     513.013         760.04           24.8343        839.7             2               3
     493.791         760.36           24.72          843.5             2               3
     475.029         760.35           24.601         847.2             2               3
     456.058         760.25           24.4823        851.0             2               3
     437.001         760.06           24.3627        854.8             2               3
     417.985         759.97           24.236         858.6             2               3
     398.989         760.07           24.1058        862.4             2               3
     380.057         760.15           23.974         866.2             2               3
     361.196         760.32           23.8257        870.2             2               3
     342.306         760.00           23.6797        874.1             2               3
     323.197         759.67           23.5282        878.2             2               3
     303.611         760.36           23.4145        882.0             2               3
     285.498         760.46           23.247         886.1             2               3
     266.665         760.22           23.0647        890.3             2               3
     247.836         760.07           22.8615        894.7             2               3
     229.109         760.19           22.6328        899.4             2               3
     211.665         760.08           22.284         905.2             2               3
     207.936         760.16           22.2059        908.8             2               3
     197.799         759.81           21.4396        919.3             2               3
     194.996         760.05           20.5201        931.4             2               3
     193.045         759.92           19.7619        943.5             2               3
     191.556         760.05           19.117         957.7             2               3
     191.144         759.85           18.8586        964.3             2               3
     185.66          760.13           17.5488        978.7             2               3
     179.931         759.44           16.689         991.0             2               3
     174.265         759.71           16.2637        998.0             2               3
     171.477         759.71           16.0533       1003.9             2               3
     159.683         759.54           15.2807       1013.1             2               3
     154.557         759.63           14.9062       1020.2             2               3
     152.19          759.44           14.7156       1025.5             2               3
     142.761         759.72           13.7917       1035.8             2               3
     139.257         759.66           13.1377       1045.1             2               3
     137.208         759.53           12.6414       1053.4             2               3
     134.731         759.13           11.973        1065.0             2               3
     134.01          759.24           11.7105       1071.2             2               3
     128.046         759.29           10.4457       1083.1             2               3
     121.967         758.98            9.65217      1092.7             2               3
     117.157         759.36            9.22572      1099.6             2               3
     114.395         759.39            9.01896      1104.6             2               3
     103.443         759.20            8.19719      1113.4             2               3
      98.0489        759.41            7.79292      1119.8             2               3
      94.9621        759.62            7.62839      1124.1             2               3
      82.5676        759.37            6.96066      1131.0             2               3
      77.4564        759.42            6.68217      1136.0             2               3
      75.3681        759.29            6.56574      1140.0             2               3
      63.1908        759.32            5.92909      1146.1             2               3
      58.2926        759.23            5.66604      1151.0             2               3
      44.5776        759.00            4.91694      1157.3             2               3
      39.6371        759.24            4.6271       1162.5             2               3
      37.5644        759.25            4.49829      1166.7             2               3
      26.0152        759.10            3.704        1173.5             2               3
      20.1277        759.47            3.18704      1181.8             2               3

File: database/DUT-75/US_540_DUT75_N2 (Raw Analysis Data).txt
                        Quantachrome® ASiQwin™- Automated Gas Sorption Data
                                     Acquisition and Reduction
                               © 1994-2012, Quantachrome Instruments
                                            version 3.0

Analysis                                          Report
Operator:      Uli            Date:11/30/2012 18:59Operator:ir                  Date:2020/05/06
Sample ID:     US_540_DUT75_N2     Filename:      US_540_DUT75_N2.raw
Sample Desc:   US_540_DUT75_N2     Comment:        
Outgas Time:   17.5 hrs            Outgas Temp:   150.0 °C            Sample Weight: 0.0539 g
Analysis gas:  Nitrogen            Molec. Wt:     28.0134 g           Non-ideality:  6.58e-05 1/Torr
Analysis Time: n/a                 Instrument:    Autosorb Station 1  Bath temp.:    77.3 K

      Press            P0         Volume @ STP        Time             Tol             Equ
                                                                                         
      Torr            Torr             cc              min                               

       0.375289      754.27           13.3323          0.0             3               3
       0.56417       754.27           14.953           0.0             3               3
       0.753489      754.27           16.7077          0.0             3               3
       1.50871       754.27           21.4328          0.0             3               2
       2.28019       754.27           23.9026          0.0             3               2
       3.02256       754.27           25.6583          0.0             3               2
       3.77764       754.27           27.0452          0.0             3               2
       4.53021       754.27           28.0136          0.0             3               2
       5.31581       754.27           29.3199          0.0             3               2
       6.08451       754.27           30.1298          0.0             3               2
       6.81558       754.27           31.3318          0.0             3               2
       7.58728       754.27           32.0792          0.0             3               2
       7.74643       754.27           32.2523          0.0             3               2
      10.3938        754.27           34.634           0.0             3               2
      12.3077        754.27           36.2147          0.0             3               2
      16.2692        754.27           38.374           0.0             3               2
      19.176         754.27           39.6058          0.0             3               2
      22.8474        754.27           40.9357          0.0             3               2
      25.0102        754.27           41.6351          0.0             3               2
      27.4237        754.27           42.3554          0.0             3               2
      30.0496        754.27           43.0841          0.0             3               2
      32.8293        754.27           43.8137          0.0             3               2
      35.7925        754.27           44.5322          0.0             3               2
      38.874         754.27           45.2326          0.0             3               2
      42.0615        754.27           45.9084          0.0             3               2
      45.3251        754.27           46.5556          0.0             3               2
      48.5875        754.27           47.1776          0.0             3               2
      50.5774        754.27           47.8319          0.0             3               2
      53.7093        754.27           48.4804          0.0             3               2
      56.7908        754.27           49.1154          0.0             3               2
      59.5938        754.27           49.753           0.0             3               2
      62.0818        754.27           50.412           0.0             3               2
      64.2668        754.27           51.112           0.0             3               2
      67.4915        754.27           52.3993          0.0             3               2
      70.1362        754.27           53.6766          0.0             3               2
      72.7492        754.27           54.9387          0.0             3               2
      76.3336        754.27           56.2619          0.0             3               2
      78.9321        754.27           56.8968          0.0             3               2
      83.0338        754.27           57.5094          0.0             3               2
      88.1319        754.27           57.9406          0.0             3               2
      93.4789        754.27           58.2279          0.0             3               2
      98.0762        754.27           58.4177          0.0             3               2
     101.866         754.27           58.5509          0.0             3               2
     105.206         754.27           58.6563          0.0             3               2
     108.311         754.27           58.7441          0.0             3               2
     111.274         754.27           58.8257          0.0             3               2
     114.224         754.27           58.9013          0.0             3               2
     117.099         754.27           58.9732          0.0             3               2
     119.998         754.27           59.041           0.0             3               2
     122.939         754.27           59.1055          0.0             3               2
     125.775         754.27           59.1674          0.0             3               2
     128.648         754.27           59.2255          0.0             3               2
     131.505         754.27           59.2821          0.0             3               2
     134.369         754.27           59.3362          0.0             3               2
     137.249         754.27           59.3903          0.0             3               2
     140.106         754.27           59.4411          0.0             3               2
     142.969         754.27           59.4899          0.0             3               2
     143.922         754.27           59.6274          0.0             3               2
     148.001         754.27           59.7118          0.0             3               2
     151.255         754.27           59.7715          0.0             3               2
     154.26          754.27           59.8213          0.0             3               2
     157.187         754.27           59.8673          0.0             3               2
     159.297         754.27           59.9001          0.0             3               2
     161.973         754.27           59.9396          0.0             3               2
     164.814         754.27           59.9804          0.0             3               2
     167.644         754.27           60.0207          0.0             3               2
     170.473         754.27           60.0592          0.0             3               2
     173.327         754.27           60.0972          0.0             3               2
     177.702         754.27           60.1528          0.0             3               2
     194.013         754.27           60.3484          0.0             3               2
     212.559         754.27           60.5534          0.0             3               2
     231.683         754.27           60.7434          0.0             3               2
     250.82          754.27           60.917           0.0             3               2
     269.956         754.27           61.0741          0.0             3               2
     288.965         754.27           61.2212          0.0             3               2
     307.998         754.27           61.3552          0.0             3               2
     327.01          754.27           61.4825          0.0             3               2
     345.965         754.27           61.5985          0.0             3               2
     364.936         754.27           61.7097          0.0             3               2
     383.85          754.27           61.8156          0.0             3               2
     402.822         754.27           61.9154          0.0             3               2
     421.643         754.27           62.0088          0.0             3               2
     440.623         754.27           62.0995          0.0             3               2
     459.482         754.27           62.1873          0.0             3               2
     478.41          754.27           62.2695          0.0             3               2
     497.218         754.27           62.3486          0.0             3               2
     516.06          754.27           62.4248          0.0             3               2
     535.051         754.27           62.5003          0.0             3               2
     553.922         754.27           62.5713          0.0             3               2
     572.74          754.27           62.6396          0.0             3               2
     591.677         754.27           62.7071          0.0             3               2
     610.534         754.27           62.7727          0.0             3               2
     629.382         754.27           62.8364          0.0             3               2
     648.113         754.27           62.8978          0.0             3               2
     667.087         754.27           62.9603          0.0             3               2
     685.899         754.27           63.0193          0.0             3               2
     704.922         754.27           63.0688          0.0             3               2
     723.763         754.27           63.1248          0.0             3               2
     742.346         754.27           63.1938          0.0             3               2
     753.108         754.27           63.5481          0.0             3               5
     735.781         754.27           63.1698          0.0             3               2
     713.836         754.27           63.095           0.0             3               2
     672.125         754.27           62.9757          0.0             3               2
     633.947         754.27           62.851           0.0             3               2
     596.12          754.27           62.7219          0.0             3               2
     558.431         754.27           62.5873          0.0             3               2
     520.823         754.27           62.4429          0.0             3               2
     481.743         754.27           62.2834          0.0             3               2
     444.966         754.27           62.1394          0.0             3               2
     407.777         754.27           61.9519          0.0             3               2
     370.291         754.27           61.7428          0.0             3               2
     332.852         754.27           61.518           0.0             3               2
     295.396         754.27           61.2657          0.0             3               2
     258.004         754.27           60.9754          0.0             3               2
     220.821         754.27           60.6344          0.0             3               2
     183.943         754.27           60.2267          0.0             3               2
     147.638         754.27           59.702           0.0             3               2
     140.314         754.27           59.5251          0.0             3               2
     135.815         754.27           59.434           0.0             3               2
     130.419         754.27           59.3258          0.0             3               2
     124.932         754.27           59.2091          0.0             3               2
     119.475         754.27           59.08            0.0             3               2
     113.995         754.27           58.9402          0.0             3               2
     108.55          754.27           58.7877          0.0             3               2
     103.198         754.27           58.6195          0.0             3               2
      97.9125        754.27           58.429           0.0             3               2
      92.8891        754.27           58.2051          0.0             3               2
      88.1651        754.27           57.9351          0.0             3               2
      83.8635        754.27           57.5739          0.0             3               2
      80.1714        754.27           57.1033          0.0             3               2
      77.1746        754.27           56.4776          0.0             3               2
      71.5845        754.27           54.4406          0.0             3               2
