Repository: AIF-development-team/adsorptioninformationformat

# Adsorption Information File

This repository contains the details of an universal file format for gas adsorption experiments.

## Core dictionary

The current dictionary of data items used by Adsorption Information Files can be
found in: [aif_dictionary.json](/aif_dictionary.json). Feel free to initiate a pull
request to add new terms.

## Developer specification

Development philosophy and release steps can be found in [DEVELOPMENT.md](/dev/DEVELOPMENT.md)

## Relevant Citations

[1] Jack D. Evans, Volodymyr Bon, Irena Senkovska, and Stefan Kaskel, ‘A Universal Standard Archive File for Adsorption Data’, *Langmuir*, **2021**.
[10.1021/acs.langmuir.1c00122](https://dx.doi.org/10.1021/acs.langmuir.1c00122)

[2] D. W. Siderius et al., ‘Best‐Practice Reporting for Porous Materials Adsorption Data’, *Angew Chem Int Ed*, **2025**.
[10.1002/anie.202513606](https://dx.doi.org/10.1002/anie.202513606)

File: examples/digitized/isotherm.aif
data_raw2aif
    _audit_aif_version '1.0.0-beta2'

    _exptl_operator 'Nicole'
    _exptl_date 2009-09-17T19:56:00
    _exptl_instrument 'Autosorb Station 1'
    _exptl_method 'volumetric'
    _exptl_temperature 77.3
    _adsnt_sample_mass 0.0339
    _adsnt_sample_name 'nk_DUT-6_LP_N2_114pkt'
    _adsnt_material_name 'DUT-6'

    _adsorptive_name Nitrogen

    _units_temperature K
    _units_pressure Pa
    _units_mass g
    _units_sorbed_amount mmol/g

    loop_
        _adsorp_index
        _adsorp_pressure
        _adsorp_p0
        _adsorp_amount
        1 0.269367243408 101860.98004799998 0.006484305926579284
        2 0.27275763204 101860.98004799998 0.008217577878132952
        3 0.273485572344 101860.98004799998 0.009928476539499517
        4 0.27664664644799997 101860.98004799998 0.011659116339266468
        5 0.279902379456 101860.98004799998 0.028835222823493427
        6 0.293934562056 101860.98004799998 0.035156335339296206
        7 0.315123491088 101860.98004799998 0.042143382257138595
        8 0.31645404864 101860.98004799998 0.04724580849569103
        9 0.32231623456799996 101860.98004799998 0.04894223032223065
        10 0.32596660188 101860.98004799998 0.05063996822466363
        11 0.332183425392 101860.98004799998 0.0523377061270966
        12 0.333315332568 101860.98004799998 0.05403544402952958
        13 0.33809094093599995 101860.98004799998 0.05573449800785591
        14 0.34380913867199997 101860.98004799998 0.0574256555308221
        15 0.34757283002399997 101860.98004799998 0.05912076128146835
        16 0.35413362532799997 101860.98004799998 0.06081849918390134
        17 0.42206005490399995 101860.98004799998 0.07288296689832234
        18 0.525048942456 101860.98004799998 0.08901674127500907
        19 0.6506679741839999 101860.98004799998 0.11353786732007201
        20 0.814630528152 101860.98004799998 0.14562379760016192
        21 1.026738467208 101860.98004799998 0.20794788760606583
        22 1.2882250235519999 101860.98004799998 0.25209565344879004
        23 1.61685407376 101860.98004799998 0.3202354828274469
        24 2.0322066787199997 101860.98004799998 0.40431430735057333
        25 2.5645496896799997 101860.98004799998 0.5130261243696983
        26 3.22761531384 101860.98004799998 0.6335049759513451
        27 4.056853977359999 101860.98004799998 0.7753766411795409
        28 5.12407312488 101860.98004799998 0.9483366511606605
        29 7.055114766479999 101860.98004799998 1.2170477627631064
        30 8.65884991608 101860.98004799998 1.425415478579154
        31 9.72756227448 101860.98004799998 1.5473235885809884
        32 12.417968309759999 101860.98004799998 1.8373340724415548
        33 15.7255104024 101860.98004799998 2.1391629178244846
        34 19.8822361896 101860.98004799998 2.4524547842385696
        35 25.122339799199995 101860.98004799998 2.7734851769056057
        36 31.878719063999995 101860.98004799998 3.107505238640093
        37 40.661332163999994 101860.98004799998 3.45725240730022
        38 51.04341409679999 101860.98004799998 3.790667074123763
        39 64.74682365839999 101860.98004799998 4.15361448399428
        40 80.614055772 101860.98004799998 4.510981732076955
        41 101.76498791999998 101860.98004799998 5.011103732312269
        42 128.16855598319998 101860.98004799998 5.497301649595846
        43 162.136037088 101860.98004799998 6.105631409783129
        44 204.24725035199998 101860.98004799998 6.815088441616109
        45 255.949677072 101860.98004799998 7.705084764500063
        46 322.14824834399997 101860.98004799998 8.81774796778141
        47 407.03195397599995 101860.98004799998 10.261062078510244
        48 510.78077920799996 101860.98004799998 12.137312515118422
        49 646.809623928 101860.98004799998 14.732548373027498
        50 813.6106117919999 101860.98004799998 18.26581732392813
        51 820.564708176 101860.98004799998 18.43414343068873
        52 833.5369776959999 101860.98004799998 18.730918544641163
        53 1052.5496838479999 101860.98004799998 24.060499482387346
        54 1490.4644385599997 101860.98004799998 29.481547694721982
        55 2065.17730824 101860.98004799998 32.44706150522758
        56 2959.1306647199995 101860.98004799998 35.02946562317641
        57 4053.44092392 101860.98004799998 37.30311833654324
        58 5227.784619839999 101860.98004799998 39.40897137350681
        59 6461.23013568 101860.98004799998 41.57312657254618
        60 7561.806547679999 101860.98004799998 43.959961812741874
        61 7915.0175819999995 101860.98004799998 45.06085929753659
        62 10135.79546328 101860.98004799998 51.90774413273625
        63 12857.092298639998 101860.98004799998 53.39596275294649
        64 15287.279673599998 101860.98004799998 54.01715057461189
        65 18043.986938399998 101860.98004799998 54.52383979355507
        66 20803.627296 101860.98004799998 54.91905738433074
        67 25597.100865599998 101860.98004799998 55.44259237470892
        68 30844.6705296 101860.98004799998 55.88018760925075
        69 36096.6398328 101860.98004799998 56.224209847774766
        70 41302.74623039999 101860.98004799998 56.50163864609482
        71 46463.656334399995 101860.98004799998 56.733926041272674
        72 51603.6348216 101860.98004799998 56.93239028599118
        73 56737.48047839999 101860.98004799998 57.10545426596788
        74 61848.661327199996 101860.98004799998 57.254170841917436
        75 66975.174252 101860.98004799998 57.38512039330665
        76 72095.421024 101860.98004799998 57.50225114781559
        77 77192.2030536 101860.98004799998 57.60872168758832
        78 82298.31765119999 101860.98004799998 57.698478063515395
        79 87379.63428239999 101860.98004799998 57.782443705511696
        80 92476.94960159999 101860.98004799998 57.85719681625448
        81 97575.86478959999 101860.98004799998 57.926948838602506
        82 100284.8426352 101860.98004799998 57.96643111540327

    loop_
        _desorp_index
        _desorp_pressure
        _desorp_p0
        _desorp_amount
        1 97113.50270639999 101860.98004799998 57.919842028778376
        2 90734.559156 101860.98004799998 57.83008565285129
        3 85586.58132479999 101860.98004799998 57.74993663094573
        4 80459.1351432 101860.98004799998 57.66294401439472
        5 75389.2842384 101860.98004799998 57.56660725900084
        6 70279.56993599999 101860.98004799998 57.45592527636935
        7 65213.71870319999 101860.98004799998 57.33431986382299
        8 60101.604597599995 101860.98004799998 57.19784279368168
        9 55018.2881304 101860.98004799998 57.04188780031864
        10 49960.569564 101860.98004799998 56.86316469400051
        11 44881.1194464 101860.98004799998 56.656672386332495
        12 39824.3341368 101860.98004799998 56.41675175097317
        13 34758.8828712 101860.98004799998 56.13076845934628
        14 29716.629703199997 101860.98004799998 55.780955486891486
        15 24722.639243999998 101860.98004799998 55.34164935368829
        16 19778.244717599995 101860.98004799998 54.7678402641838
        17 17352.576972 101860.98004799998 54.391837381451175
        18 14968.905782399997 101860.98004799998 53.93055278082887
        19 12692.892430799999 101860.98004799998 53.313313186843565
        20 10183.5648792 101860.98004799998 51.94143567560625
        21 7976.852511119999 101860.98004799998 45.48529377314484
        22 5352.00109992 101860.98004799998 39.73167318255841
        23 2877.2707111199998 101860.98004799998 34.896936780715166
        24 1413.8307230399998 101860.98004799998 29.463122632214958
