Repository: AIF-development-team/adsorptioninformationformat

# Adsorption Information File

This repository contains the details of an universal file format for gas adsorption experiments.

## Core dictionary

The current dictionary of data items used by Adsorption Information Files can be
found in: [aif_dictionary.json](/aif_dictionary.json). Feel free to initiate a pull
request to add new terms.

## Developer specification

Development philosophy and release steps can be found in [DEVELOPMENT.md](/dev/DEVELOPMENT.md)

## Relevant Citations

[1] Jack D. Evans, Volodymyr Bon, Irena Senkovska, and Stefan Kaskel, ‘A Universal Standard Archive File for Adsorption Data’, *Langmuir*, **2021**.
[10.1021/acs.langmuir.1c00122](https://dx.doi.org/10.1021/acs.langmuir.1c00122)

[2] D. W. Siderius et al., ‘Best‐Practice Reporting for Porous Materials Adsorption Data’, *Angew Chem Int Ed*, **2025**.
[10.1002/anie.202513606](https://dx.doi.org/10.1002/anie.202513606)

File: test/database/DMOF/ASch082B_Zndmbdcdabco_C2H4_Exp191004a_weight correction.aif
data_data_raw2aifv003
_exptl_operator 'single gas'
_exptl_date 2019-10-04T00:00:00
_exptl_instrument 'BEL VC-05'
_exptl_adsorptive C2H4
_exptl_temperature 298.15
_exptl_sample_mass 0.7021
_sample_id '[Zn2(dm-bdc)2(dabco)]'
_sample_material_id 'DMOF'
_units_temperature K
_units_pressure kPa
_units_mass g
_units_loading 'cm^3(STP) g^-1'

loop_
_adsorp_pressure
_adsorp_p0
_adsorp_loading
0.2394 6098.0 0.2526
10.985 6098.0 10.728
22.768 6098.0 20.622
35.314 6098.0 29.228
49.721 6098.0 37.097
65.353 6098.0 43.69
82.347 6098.0 49.297
101.44 6098.0 54.189
135.04 6098.0 60.536
170.16 6098.0 65.323
204.27 6098.0 68.876
237.04 6098.0 71.632
281.74 6098.0 74.789
313.95 6098.0 76.701
343.59 6098.0 78.225
372.44 6098.0 79.509
401.49 6098.0 80.673
429.34 6098.0 81.683
455.52 6098.0 82.547
482.26 6098.0 83.346
507.77 6098.0 84.049
531.74 6098.0 84.665
554.78 6098.0 85.197
576.28 6098.0 85.724
626.14 6098.0 86.724
676.94 6098.0 87.665
728.01 6098.0 88.493
779.76 6098.0 89.272
830.86 6098.0 89.948
881.91 6098.0 90.552
933.85 6098.0 91.13
986.18 6098.0 91.677
1037.4 6098.0 92.161
1088.6 6098.0 92.606
1139.4 6098.0 92.999
1193.0 6098.0 93.384
1245.0 6098.0 93.737
1296.8 6098.0 94.053
1347.3 6098.0 94.378
1398.9 6098.0 94.667
1450.9 6098.0 94.925
1503.0 6098.0 95.208
1554.1 6098.0 95.458
1604.8 6098.0 95.633
1656.5 6098.0 95.873
1707.0 6098.0 96.068
1758.4 6098.0 96.173
1808.3 6098.0 96.381
1860.7 6098.0 96.512
1912.9 6098.0 96.636
1964.3 6098.0 96.784
2014.8 6098.0 96.841
2064.9 6098.0 96.893
2116.2 6098.0 97.038
2166.6 6098.0 97.152
2216.2 6098.0 97.337
2266.1 6098.0 97.413
2316.8 6098.0 97.565
2366.9 6098.0 97.651
2417.8 6098.0 97.672
2468.3 6098.0 97.747
2517.7 6098.0 97.727
2567.6 6098.0 97.783
2617.2 6098.0 97.804
2666.5 6098.0 97.884
2716.9 6098.0 97.884
2765.7 6098.0 97.787
2815.8 6098.0 97.671
2865.6 6098.0 97.618
2915.0 6098.0 97.734
2964.2 6098.0 97.569
3014.0 6098.0 97.626

File: test/database/DMOF/ASch082C_Zntmbdcdabco_C2H6_Exp190819a.aif
data_data_raw2aifv003
_exptl_operator 'single gas'
_exptl_date 2019-08-19T00:00:00
_exptl_instrument 'BEL VC-05'
_exptl_adsorptive C2H6
_exptl_temperature 298.15
_exptl_sample_mass 0.817
_sample_id '[Zn2(tm-bdc)2(dabco)]'
_sample_material_id 'DMOF'
_units_temperature K
_units_pressure kPa
_units_mass g
_units_loading 'cm^3(STP) g^-1'

loop_
_adsorp_pressure
_adsorp_p0
_adsorp_loading
0.0405 3928.0 0.3878
1.7808 3928.0 16.157
3.816 3928.0 31.706
6.1866 3928.0 47.107
9.0845 3928.0 61.697
13.119 3928.0 75.729
19.271 3928.0 88.438
28.872 3928.0 98.684
43.095 3928.0 105.75
60.838 3928.0 110.1
81.553 3928.0 112.86
104.33 3928.0 114.63
151.96 3928.0 116.7
201.02 3928.0 117.87
249.14 3928.0 118.56
297.6 3928.0 119.04
343.34 3928.0 119.39
385.74 3928.0 119.63
425.91 3928.0 119.81
463.43 3928.0 119.95
498.47 3928.0 120.07
531.73 3928.0 120.16
562.18 3928.0 120.25
591.87 3928.0 120.28
619.17 3928.0 120.34
644.25 3928.0 120.38
668.02 3928.0 120.41
690.27 3928.0 120.42
710.91 3928.0 120.45
730.58 3928.0 120.48
748.82 3928.0 120.49
765.32 3928.0 120.51
780.97 3928.0 120.53
795.76 3928.0 120.54
809.58 3928.0 120.55
822.65 3928.0 120.56
834.92 3928.0 120.56
846.39 3928.0 120.58
857.18 3928.0 120.6
867.42 3928.0 120.61
877.44 3928.0 120.63
886.65 3928.0 120.63
940.73 3928.0 120.61
994.02 3928.0 120.58
1045.6 3928.0 120.56
1096.7 3928.0 120.52
1146.5 3928.0 120.48
1195.0 3928.0 120.41
1242.7 3928.0 120.38
1288.9 3928.0 120.32
1339.0 3928.0 120.24
1389.0 3928.0 120.14
1438.9 3928.0 120.06
1489.5 3928.0 119.97
1540.0 3928.0 119.86
1590.4 3928.0 119.73
1640.6 3928.0 119.61
1691.0 3928.0 119.49
1741.2 3928.0 119.32
1791.4 3928.0 119.26
1841.6 3928.0 119.09
1892.1 3928.0 118.91
1942.1 3928.0 118.77
1992.5 3928.0 118.58
2042.7 3928.0 118.36
2092.6 3928.0 118.2
2142.5 3928.0 118.02
2192.8 3928.0 117.83
2243.3 3928.0 117.56
2293.4 3928.0 117.36
2343.7 3928.0 117.15
2394.1 3928.0 116.9
2444.4 3928.0 116.62
2494.4 3928.0 116.34
2544.4 3928.0 116.12
2594.3 3928.0 115.88
2644.4 3928.0 115.63
2694.5 3928.0 115.32
2744.7 3928.0 115.02
2794.6 3928.0 114.71
2844.7 3928.0 114.37
2894.8 3928.0 114.02
2944.9 3928.0 113.61
2995.0 3928.0 113.22
3045.0 3928.0 112.77

File: test/database/DMOF/Asch065B_C2H6_298K_Exp190327a.aif
data_data_raw2aifv003
_exptl_operator 'noro'
_exptl_date 2019-03-27T00:00:00
_exptl_instrument 'BEL 00508'
_exptl_adsorptive C2H6
_exptl_temperature 298.0
_exptl_sample_mass 0.0827
_sample_id 'Asch065B'
_sample_material_id 'DMOF'
_units_temperature K
_units_pressure kPa
_units_mass g
_units_loading 'cm^3(STP) g^-1'

loop_
_adsorp_pressure
_adsorp_p0
_adsorp_loading
0.4422 6098.0 0.8493
1.3224 6098.0 2.5599
1.8294 6098.0 3.5481
2.7503 6098.0 5.3258
3.306 6098.0 6.4055
4.2714 6098.0 8.2667
4.8393 6098.0 9.3633
5.7804 6098.0 11.16
6.2672 6098.0 12.087
7.2164 6098.0 13.876
7.7397 6098.0 14.846
8.7092 6098.0 16.625
9.2689 6098.0 17.642
10.247 6098.0 19.405
10.782 6098.0 20.347
11.776 6098.0 22.083
12.384 6098.0 23.135
13.313 6098.0 24.705
13.857 6098.0 25.638
14.81 6098.0 27.188
15.394 6098.0 28.117
16.441 6098.0 29.774
16.915 6098.0 30.516
17.95 6098.0 32.086
18.404 6098.0 32.775
19.378 6098.0 34.2
19.929 6098.0 34.981
21.061 6098.0 36.572
21.609 6098.0 37.328
22.659 6098.0 38.741
23.13 6098.0 39.339
24.14 6098.0 40.656
24.614 6098.0 41.229
25.616 6098.0 42.464
26.079 6098.0 43.033
27.125 6098.0 44.23
27.653 6098.0 44.857
28.744 6098.0 46.071
29.997 6098.0 47.42
30.561 6098.0 48.026
31.681 6098.0 49.146
32.159 6098.0 49.636
33.226 6098.0 50.681
34.553 6098.0 51.936
35.108 6098.0 52.449
36.277 6098.0 53.476
37.684 6098.0 54.704
38.244 6098.0 55.174
39.38 6098.0 56.117
40.674 6098.0 57.145
41.14 6098.0 57.509
44.235 6098.0 59.819
45.387 6098.0 60.643
48.783 6098.0 62.989
49.914 6098.0 63.815
52.965 6098.0 66.485
54.287 6098.0 67.563
54.819 6098.0 68.029
57.861 6098.0 70.334
59.045 6098.0 71.201
59.488 6098.0 71.511
62.745 6098.0 73.597
63.804 6098.0 74.251
67.406 6098.0 76.223
68.513 6098.0 76.766
72.002 6098.0 78.431
72.975 6098.0 78.874
76.853 6098.0 80.46
77.867 6098.0 80.852
81.632 6098.0 82.215
82.496 6098.0 82.52
86.353 6098.0 83.741
87.144 6098.0 84.003
91.034 6098.0 85.116
91.801 6098.0 85.314
96.223 6098.0 86.459
100.87 6098.0 87.54
110.73 6098.0 89.496
114.92 6098.0 90.27

loop_
_desorp_pressure
_desorp_p0
_desorp_loading
109.01 6098.0 89.21
100.46 6098.0 87.448
95.452 6098.0 86.245
90.803 6098.0 85.049
86.317 6098.0 83.758
81.891 6098.0 82.347
76.435 6098.0 80.364
72.76 6098.0 78.862
68.578 6098.0 76.922
67.45 6098.0 76.346
63.95 6098.0 74.453
62.907 6098.0 73.815
59.532 6098.0 71.714
58.473 6098.0 70.921
55.2 6098.0 68.501
54.032 6098.0 67.529
50.872 6098.0 64.794
49.521 6098.0 63.681
45.976 6098.0 61.178
44.726 6098.0 60.287
41.351 6098.0 57.779
40.163 6098.0 56.842
38.978 6098.0 55.885
37.615 6098.0 54.749
36.183 6098.0 53.506
34.727 6098.0 52.191
34.143 6098.0 51.678
33.052 6098.0 50.607
31.713 6098.0 49.304
31.166 6098.0 48.754
30.099 6098.0 47.628
28.784 6098.0 46.235
28.229 6098.0 45.6
27.154 6098.0 44.385
25.856 6098.0 42.878
25.267 6098.0 42.191
24.213 6098.0 40.879
23.726 6098.0 40.257
22.708 6098.0 38.94
21.454 6098.0 37.265
20.862 6098.0 36.442
19.954 6098.0 35.19
19.524 6098.0 34.564
18.558 6098.0 33.149
18.08 6098.0 32.434
17.106 6098.0 30.949
16.607 6098.0 30.185
15.633 6098.0 28.653
15.135 6098.0 27.849
14.165 6098.0 26.251
13.662 6098.0 25.411
12.689 6098.0 23.764
12.181 6098.0 22.883
11.22 6098.0 21.188
10.697 6098.0 20.275
9.7314 6098.0 18.544
9.2121 6098.0 17.6
8.9323 6098.0 17.086
8.1007 6098.0 15.537
7.6423 6098.0 14.694
6.7215 6098.0 12.944
6.2104 6098.0 11.983
5.9386 6098.0 11.456
5.1111 6098.0 9.8645
4.6568 6098.0 8.9875
3.7279 6098.0 7.196
3.2249 6098.0 6.2098
2.945 6098.0 5.6728
2.3041 6098.0 4.4326
1.8376 6098.0 3.5166
1.513 6098.0 2.8756
1.0709 6098.0 2.0102
0.6937 6098.0 1.2745
