Repository: AIF-development-team/adsorptioninformationformat

# Adsorption Information File

This repository contains the details of an universal file format for gas adsorption experiments.

## Core dictionary

The current dictionary of data items used by Adsorption Information Files can be
found in: [aif_dictionary.json](/aif_dictionary.json). Feel free to initiate a pull
request to add new terms.

## Developer specification

Development philosophy and release steps can be found in [DEVELOPMENT.md](/dev/DEVELOPMENT.md)

## Relevant Citations

[1] Jack D. Evans, Volodymyr Bon, Irena Senkovska, and Stefan Kaskel, ‘A Universal Standard Archive File for Adsorption Data’, *Langmuir*, **2021**.

File: test/database/DUT-49/DUT-49_nbutane_298 K_viele Punkte_hohe masse.aif
data_data_raw2aif
_exptl_operator 'Simon'
_exptl_date 2015-07-05T00:00:00
_exptl_instrument 'BEL 00349'
_exptl_adsorptive C4H10
_exptl_temperature 273.15
_exptl_sample_mass 0.02700
_sample_id 'DUT-49_nbutane_298K_vielePunkte_hohemasse'
_sample_material_id 'DUT-49'
_units_temperature K
_units_pressure kPa
_units_mass g
_units_loading cm3(STP)/g

loop_
_adsorp_pressure
_adsorp_p0
_adsorp_loading
0.088035 101.33 2.6935
0.21187 101.33 6.0835
0.36954 101.33 10.002
0.5482 101.33 14.113
0.74299 101.33 18.327
0.9496 101.33 22.516
1.1226 101.33 25.755
1.8269 101.33 33.636
2.2621 101.33 38.601
3.0951 101.33 46.173
3.5955 101.33 49.961
4.1707 101.33 53.891
4.7969 101.33 57.837
5.4198 101.33 61.402
6.0557 101.33 64.937
6.6603 101.33 68.197
7.2942 101.33 71.394
7.9017 101.33 74.352
8.5331 101.33 77.329
8.9162 101.33 79.216
9.4789 101.33 81.8
9.8457 101.33 83.477
10.257 101.33 85.269
10.825 101.33 87.733
11.351 101.33 89.984
12.236 101.33 93.544
13.215 101.33 97.484
14.221 101.33 101.47
15.236 101.33 105.45
16.251 101.33 109.39
17.256 101.33 113.4
18.262 101.33 117.45
19.267 101.33 121.6
20.272 101.33 125.74
21.646 101.33 131.89
22.376 101.33 135.25
23.301 101.33 139.59
24.622 101.33 146.18
25.35 101.33 150.16
26.596 101.33 157.51
27.61 101.33 164.39
28.57 101.33 171.86
29.503 101.33 180.47
30.394 101.33 190.85
31.217 101.33 203.46
31.519 101.33 211.25
39.145 101.33 183.31
40.918 101.33 183.86
42.978 101.33 184.52
45.958 101.33 185.39
48.011 101.33 186.02
51.03 101.33 186.89
53.116 101.33 187.54
56.105 101.33 188.33
58.141 101.33 188.92
61.169 101.33 189.72
66.203 101.33 190.9
71.267 101.33 192.13
76.334 101.33 193.36
81.402 101.33 194.61
86.516 101.33 195.93
91.532 101.33 197.26
96.622 101.33 198.61

loop_
_desorp_pressure
_desorp_p0
_desorp_loading
95.846 101.33 198.97
90.826 101.33 198.47
85.788 101.33 197.81
80.737 101.33 197.02
75.681 101.33 196.14
70.637 101.33 195.15
65.58 101.33 194.16
60.53 101.33 193.02
55.472 101.33 191.85
50.418 101.33 190.6
45.364 101.33 189.29
40.304 101.33 187.8
35.255 101.33 186.13
31.175 101.33 184.41
30.187 101.33 183.93
29.178 101.33 183.42
28.156 101.33 182.92
27.143 101.33 182.47
26.133 101.33 182.0
25.125 101.33 181.47
24.111 101.33 180.95
23.106 101.33 180.49
22.097 101.33 179.94
20.117 101.33 178.84
18.099 101.33 177.62
16.091 101.33 176.29
14.084 101.33 174.7
12.095 101.33 172.83
10.562 101.33 171.12
9.9813 101.33 170.27
9.5396 101.33 169.6
8.9773 101.33 168.71
8.1211 101.33 167.29
7.2311 101.33 165.64
6.3517 101.33 163.75
5.2118 101.33 160.78
3.8601 101.33 155.76
2.3659 101.33 145.58
1.2973 101.33 132.0
1.0021 101.33 122.51
0.73206 101.33 108.2
0.68181 101.33 104.15
0.56152 101.33 92.974
0.46269 101.33 80.806
0.39264 101.33 70.378
0.3279 101.33 59.66
0.29627 101.33 54.123
0.23381 101.33 43.343
0.17344 101.33 32.946
0.11183 101.33 22.209
0.099794 101.33 19.983

File: test/database/DUT-49/DUT-49_nbutane_298K_viele_Punkte_hohe_masse.aif
data_data_raw2aifv003
_exptl_operator 'Simon'
_exptl_date 2015-07-05T00:00:00
_exptl_instrument 'BEL 00349'
_exptl_adsorptive C4H10
_exptl_temperature 273.15
_exptl_sample_mass 0.02700
_sample_id 'DUT-49_nbutane_298K_vielePunkte_hohemasse'
_sample_material_id 'DUT-49'
_units_temperature K
_units_pressure kPa
_units_mass g
_units_loading 'ml(STP) g-1'

loop_
_adsorp_pressure
_adsorp_p0
_adsorp_loading
0.088035 101.33 2.6935
0.21187 101.33 6.0835
0.36954 101.33 10.002
0.5482 101.33 14.113
0.74299 101.33 18.327
0.9496 101.33 22.516
1.1226 101.33 25.755
1.8269 101.33 33.636
2.2621 101.33 38.601
3.0951 101.33 46.173
3.5955 101.33 49.961
4.1707 101.33 53.891
4.7969 101.33 57.837
5.4198 101.33 61.402
6.0557 101.33 64.937
6.6603 101.33 68.197
7.2942 101.33 71.394
7.9017 101.33 74.352
8.5331 101.33 77.329
8.9162 101.33 79.216
9.4789 101.33 81.8
9.8457 101.33 83.477
10.257 101.33 85.269
10.825 101.33 87.733
11.351 101.33 89.984
12.236 101.33 93.544
13.215 101.33 97.484
14.221 101.33 101.47
15.236 101.33 105.45
16.251 101.33 109.39
17.256 101.33 113.4
18.262 101.33 117.45
19.267 101.33 121.6
20.272 101.33 125.74
21.646 101.33 131.89
22.376 101.33 135.25
23.301 101.33 139.59
24.622 101.33 146.18
25.35 101.33 150.16
26.596 101.33 157.51
27.61 101.33 164.39
28.57 101.33 171.86
29.503 101.33 180.47
30.394 101.33 190.85
31.217 101.33 203.46
31.519 101.33 211.25
39.145 101.33 183.31
40.918 101.33 183.86
42.978 101.33 184.52
45.958 101.33 185.39
48.011 101.33 186.02
51.03 101.33 186.89
53.116 101.33 187.54
56.105 101.33 188.33
58.141 101.33 188.92
61.169 101.33 189.72
66.203 101.33 190.9
71.267 101.33 192.13
76.334 101.33 193.36
81.402 101.33 194.61
86.516 101.33 195.93
91.532 101.33 197.26
96.622 101.33 198.61

loop_
_desorp_pressure
_desorp_p0
_desorp_loading
95.846 101.33 198.97
90.826 101.33 198.47
85.788 101.33 197.81
80.737 101.33 197.02
75.681 101.33 196.14
70.637 101.33 195.15
65.58 101.33 194.16
60.53 101.33 193.02
55.472 101.33 191.85
50.418 101.33 190.6
45.364 101.33 189.29
40.304 101.33 187.8
35.255 101.33 186.13
31.175 101.33 184.41
30.187 101.33 183.93
29.178 101.33 183.42
28.156 101.33 182.92
27.143 101.33 182.47
26.133 101.33 182.0
25.125 101.33 181.47
24.111 101.33 180.95
23.106 101.33 180.49
22.097 101.33 179.94
20.117 101.33 178.84
18.099 101.33 177.62
16.091 101.33 176.29
14.084 101.33 174.7
12.095 101.33 172.83
10.562 101.33 171.12
9.9813 101.33 170.27
9.5396 101.33 169.6
8.9773 101.33 168.71
8.1211 101.33 167.29
7.2311 101.33 165.64
6.3517 101.33 163.75
5.2118 101.33 160.78
3.8601 101.33 155.76
2.3659 101.33 145.58
1.2973 101.33 132.0
1.0021 101.33 122.51
0.73206 101.33 108.2
0.68181 101.33 104.15
0.56152 101.33 92.974
0.46269 101.33 80.806
0.39264 101.33 70.378
0.3279 101.33 59.66
0.29627 101.33 54.123
0.23381 101.33 43.343
0.17344 101.33 32.946
0.11183 101.33 22.209
0.099794 101.33 19.983

File: test/database/DUT-6/NK_DUT-6_LP_N2_114PKT (Raw Analysis Data).aif
data_data_raw2aifv003
_exptl_operator 'nicole'
_exptl_date 2009-09-17T19:56:00
_exptl_instrument 'autosorb station 1'
_exptl_adsorptive nitrogen
_exptl_temperature 77.3
_exptl_sample_mass 0.0339
_sample_id 'nk_dut-6_lp_n2_114pkt'
_sample_material_id 'DUT-6'
_units_temperature k
_units_pressure Torr
_units_mass g
_units_loading 'cc'

loop_
_adsorp_pressure
_adsorp_p0
_adsorp_loading
0.00202042 764.02 0.004927
0.00204585 764.02 0.006244
0.00205131 764.02 0.007544
0.00207502 764.02 0.008859
0.00209944 764.02 0.02191
0.00220469 764.02 0.026713
0.00236362 764.02 0.032022
0.0023736 764.02 0.035899
0.00241757 764.02 0.037188
0.00244495 764.02 0.038478
0.00249158 764.02 0.039768
0.00250007 764.02 0.041058
0.00253589 764.02 0.042349
0.00257878 764.02 0.043634
0.00260701 764.02 0.044922
0.00265622 764.02 0.046212
0.00316571 764.02 0.055379
0.00393819 764.02 0.067638
0.00488041 764.02 0.08627
0.00611023 764.02 0.11065
0.00770117 764.02 0.158006
0.00966248 764.02 0.191551
0.0121274 764.02 0.243326
0.0152428 764.02 0.307212
0.0192357 764.02 0.389815
0.0242091 764.02 0.481359
0.0304289 764.02 0.589158
0.0384337 764.02 0.720579
0.0529177 764.02 0.924755
0.0649467 764.02 1.08308
0.0729627 764.02 1.17571
0.0931424 764.02 1.39607
0.117951 764.02 1.62541
0.149129 764.02 1.86346
0.188433 764.02 2.10739
0.23911 764.02 2.36119
0.304985 764.02 2.62694
0.382857 764.02 2.88028
0.485641 764.02 3.15606
0.604655 764.02 3.4276
0.7633 764.02 3.80761
0.961343 764.02 4.17704
1.21612 764.02 4.63927
1.53198 764.02 5.17834
1.91978 764.02 5.85459
2.41631 764.02 6.70003
3.05299 764.02 7.79671
3.83117 764.02 9.22235
4.85147 764.02 11.1943
6.10258 764.02 13.879
6.15474 764.02 14.0069
6.25204 764.02 14.2324
7.89477 764.02 18.282
11.1794 764.02 22.4011
15.4901 764.02 24.6544
22.1953 764.02 26.6166
30.4033 764.02 28.3442
39.2116 764.02 29.9443
48.4632 764.02 31.5887
56.7182 764.02 33.4023
59.3675 764.02 34.2388
76.0247 764.02 39.4413
96.4361 764.02 40.5721
114.664 764.02 41.0441
135.341 764.02 41.4291
156.04 764.02 41.7294
191.994 764.02 42.1272
231.354 764.02 42.4597
270.747 764.02 42.7211
309.796 764.02 42.9319
348.506 764.02 43.1084
387.059 764.02 43.2592
425.566 764.02 43.3907
463.903 764.02 43.5037
502.355 764.02 43.6032
540.76 764.02 43.6922
578.989 764.02 43.7731
617.288 764.02 43.8413
655.401 764.02 43.9051
693.634 764.02 43.9619
731.879 764.02 44.0149
752.198 764.02 44.0449

loop_
_desorp_pressure
_desorp_p0
_desorp_loading
728.411 764.02 44.0095
680.565 764.02 43.9413
641.952 764.02 43.8804
603.493 764.02 43.8143
565.466 764.02 43.7411
527.14 764.02 43.657
489.143 764.02 43.5646
450.799 764.02 43.4609
412.671 764.02 43.3424
374.735 764.02 43.2066
336.636 764.02 43.0497
298.707 764.02 42.8674
260.713 764.02 42.6501
222.893 764.02 42.3843
185.435 764.02 42.0505
148.349 764.02 41.6145
130.155 764.02 41.3288
112.276 764.02 40.9783
95.2045 764.02 40.5093
76.383 764.02 39.4669
59.8313 764.02 34.5613
40.1433 764.02 30.1895
21.5813 764.02 26.5159
10.6046 764.02 22.3871

File: test/database/DUT-60/ih_DUT-60_183b (Raw Analysis Data).aif
data_data_raw2aifv003
_exptl_operator 'qc'
_exptl_date 2016-10-07T00:00:00
_exptl_instrument 'autosorb iq station 1'
_exptl_adsorptive nitrogen
_exptl_temperature 77.35
_exptl_sample_mass 0.0081
_sample_id 'ih_dut-60_183b'
_sample_material_id 'DUT-60'
_units_temperature k
_units_pressure Torr
_units_mass g
_units_loading 'cc'

loop_
_adsorp_pressure
_adsorp_p0
_adsorp_loading
0.00909472 767.12 0.0521998
0.00966483 767.14 0.0558248
0.0102547 767.24 0.0594411
0.0158041 767.24 0.085551
0.0165347 767.24 0.0889997
0.0230801 767.24 0.115298
0.0303859 767.24 0.140978
0.0381392 767.24 0.165119
0.0469679 767.24 0.189483
0.0562782 767.24 0.212035
0.0601997 767.24 0.221
0.0706719 767.24 0.242142
0.0816124 767.24 0.261749
0.0941736 767.24 0.28248
0.119137 767.24 0.315602
0.158206 767.03 0.356349
0.178274 767.24 0.373864
0.233424 767.01 0.411773
0.308864 766.88 0.452678
0.392869 765.46 0.488126
0.487226 765.0 0.52105
0.552043 764.81 0.540424
0.628187 764.5 0.561237
0.711888 764.32 0.582142
0.788351 764.35 0.600179
0.923254 764.34 0.629072
1.15396 764.36 0.673934
1.5697 764.12 0.746692
1.76316 763.9 0.778842
2.31193 763.91 0.865935
3.12107 763.85 0.987663
3.84232 763.79 1.0938
4.58744 763.8 1.20272
5.36564 763.67 1.31504
6.12081 763.71 1.42292
6.89475 763.61 1.53356
11.4328 763.53 2.1287
14.4302 763.49 2.49365
19.1699 763.52 2.99681
29.3839 763.37 3.83306
35.3095 763.59 4.22624
38.084 763.35 4.40182
50.4908 763.21 5.08751
55.9348 763.31 5.36651
69.4616 763.23 6.05092
74.8371 763.2 6.32276
88.5471 763.19 7.01008
93.7645 763.07 7.3024
106.466 762.93 8.08212
113.878 762.74 8.6274
127.143 762.76 9.62839
131.987 762.95 10.2497
139.687 762.43 11.8254
144.621 762.41 12.9635
149.233 762.34 13.7238
151.002 762.24 13.9996
164.339 762.15 15.0711
171.438 761.87 15.5678
184.965 761.78 16.5165
189.363 761.74 17.1084
196.53 761.53 18.6518
200.026 761.46 19.9189
203.116 761.31 20.9297
207.636 761.35 21.5714
209.634 761.2 21.7112
226.815 761.26 22.3397
229.527 761.22 22.4098
246.349 761.14 22.633
265.098 761.2 22.8717
284.803 761.06 23.056
303.966 761.1 23.2268
323.193 761.22 23.3815
342.318 761.07 23.5285
361.415 761.09 23.6658
380.507 761.03 23.7968
399.545 760.88 23.9259
418.601 761.06 24.046
437.701 760.82 24.1636
456.544 760.69 24.2804
475.644 760.98 24.3898
493.947 760.73 24.575
513.612 760.72 24.6879
532.772 760.8 24.7943
551.779 760.57 24.8971
570.678 760.63 24.9982
589.762 760.66 25.0994
608.742 760.24 25.2002
627.533 760.68 25.2941
646.812 760.57 25.3914
665.684 760.3 25.4898
684.474 760.57 25.59
703.693 760.6 25.6923
722.446 760.19 25.8125
739.38 760.47 26.0794
755.237 760.51 26.6435

loop_
_desorp_pressure
_desorp_p0
_desorp_loading
754.155 760.4 26.5956
740.59 760.48 26.1597
723.367 760.43 25.9568
703.67 760.35 25.8153
684.342 760.47 25.6985
665.265 760.16 25.5875
645.903 760.2 25.4806
626.983 760.27 25.3757
607.904 760.09 25.2728
588.472 760.64 25.2028
569.404 760.22 25.1571
550.908 760.37 25.0528
532.038 760.34 24.9449
513.013 760.04 24.8343
493.791 760.36 24.72
475.029 760.35 24.601
456.058 760.25 24.4823
437.001 760.06 24.3627
417.985 759.97 24.236
398.989 760.07 24.1058
380.057 760.15 23.974
361.196 760.32 23.8257
342.306 760.0 23.6797
323.197 759.67 23.5282
303.611 760.36 23.4145
285.498 760.46 23.247
266.665 760.22 23.0647
247.836 760.07 22.8615
229.109 760.19 22.6328
211.665 760.08 22.284
207.936 760.16 22.2059
197.799 759.81 21.4396
194.996 760.05 20.5201
193.045 759.92 19.7619
191.556 760.05 19.117
191.144 759.85 18.8586
185.66 760.13 17.5488
179.931 759.44 16.689
174.265 759.71 16.2637
171.477 759.71 16.0533
159.683 759.54 15.2807
154.557 759.63 14.9062
152.19 759.44 14.7156
142.761 759.72 13.7917
139.257 759.66 13.1377
137.208 759.53 12.6414
134.731 759.13 11.973
134.01 759.24 11.7105
128.046 759.29 10.4457
121.967 758.98 9.65217
117.157 759.36 9.22572
114.395 759.39 9.01896
103.443 759.2 8.19719
98.0489 759.41 7.79292
94.9621 759.62 7.62839
82.5676 759.37 6.96066
77.4564 759.42 6.68217
75.3681 759.29 6.56574
63.1908 759.32 5.92909
58.2926 759.23 5.66604
44.5776 759.0 4.91694
39.6371 759.24 4.6271
37.5644 759.25 4.49829
26.0152 759.1 3.704
20.1277 759.47 3.18704

File: test/database/DUT-67/DUT-67-N2_77K.aif
data_data_raw2aif
_exptl_operator 'Simon'
_exptl_date 2016-03-05T00:00:00
_exptl_instrument 'BEL 00218'
_exptl_adsorptive N2
_exptl_temperature 77.00
_exptl_sample_mass 0.03870
_sample_id 'DUT67Zr'
_sample_material_id 'DUT-67'
_units_temperature K
_units_pressure kPa
_units_mass g
_units_loading cm3(STP)/g

loop_
_adsorp_pressure
_adsorp_p0
_adsorp_loading
-0.0033975 100.01 23.222
-0.0033975 100.03 46.206
-0.006795 99.969 69.232
-4.0983e-19 99.847 92.491
0.01487 99.753 115.44
0.026983 99.717 137.92
0.043134 99.668 160.02
0.091586 99.607 181.38
0.17638 99.534 200.97
0.52362 99.522 233.65
1.2383 99.538 259.56
2.916 99.493 273.88
5.5484 99.448 281.75
7.9575 99.481 285.81
10.618 99.518 288.75
12.576 99.485 290.39
15.002 99.485 292.02
17.589 99.501 293.46
20.222 99.481 294.75
22.81 99.44 295.85
25.414 99.448 296.79
27.993 99.452 297.64
30.569 99.481 298.4
33.153 99.485 299.07
35.712 99.436 299.58
38.263 99.526 300.16
40.855 99.493 300.78
43.39 99.489 301.23
45.933 99.489 301.73
48.484 99.457 302.15
51.007 99.448 302.56
53.546 99.461 302.91
56.089 99.461 303.36
58.628 99.457 303.77
61.167 99.44 304.12
63.698 99.477 304.41
66.249 99.481 304.72
68.804 99.469 305.03
71.331 99.457 305.41
73.85 99.481 305.86
76.381 99.469 305.96
78.908 99.473 306.22
81.451 99.473 306.5
83.982 99.448 306.8
86.488 99.457 307.12
89.023 99.448 307.45
91.542 99.448 307.75
94.04 99.436 308.17
98.338 99.444 312.46

loop_
_desorp_pressure
_desorp_p0
_desorp_loading
93.971 99.432 308.4
90.92 99.44 307.51
86.151 99.416 306.95
83.539 99.42 306.72
81.073 99.44 306.32
78.636 99.428 305.91
76.198 99.432 305.61
73.753 99.4 305.27
71.287 99.387 305.05
68.853 99.404 304.71
66.416 99.416 304.41
63.995 99.424 304.15
61.569 99.424 303.67
59.132 99.428 303.34
56.694 99.44 302.98
54.269 99.432 302.6
51.832 99.396 302.26
49.386 99.416 301.74
46.977 99.383 301.26
44.527 99.363 300.89
42.106 99.379 300.37
39.677 99.343 300.0
37.235 99.168 299.35
34.794 99.119 298.69
32.365 99.127 298.03
29.96 99.148 297.35
27.555 99.115 296.65
25.17 99.127 295.83
22.761 99.058 294.91
20.384 99.046 293.95
18.008 99.103 292.8
15.66 99.066 291.53
13.344 99.099 289.98
10.273 99.013 287.51
7.8356 99.05 284.8
5.5931 99.038 280.98
1.2262 98.965 258.27

File: test/database/DUT-67/DUT-67_H2O_298K.aif
data_data_raw2aifv003
_exptl_operator 'Claudia Schenk'
_exptl_date 2017-01-16T00:00:00
_exptl_instrument 'BEL 00348'
_exptl_adsorptive H2O
_exptl_temperature 298.15
_exptl_sample_mass 0.03740
_sample_id 'Probe Garching'
_sample_material_id 'DUT-67'
_units_temperature K
_units_pressure kPa
_units_mass g
_units_loading 'ml(STP) g-1'

loop_
_adsorp_pressure
_adsorp_p0
_adsorp_loading
0.024284 3.14 4.641
0.066971 3.14 8.9905
0.12486 3.14 17.571
0.1535 3.14 26.377
0.18146 3.14 39.911
0.19987 3.14 48.491
0.2458 3.14 61.591
0.29718 3.14 70.057
0.32771 3.14 74.385
0.39373 3.14 82.983
0.42907 3.14 87.259
0.46634 3.14 91.466
0.50533 3.14 95.697
0.54444 3.14 99.972
0.58522 3.14 104.27
0.67189 3.14 112.5
0.72192 3.14 116.79
0.775 3.14 120.98
0.82762 3.14 125.17
0.87283 3.14 129.42
0.89532 3.14 133.94
0.91944 3.14 147.8
0.93027 3.14 162.59
0.93721 3.14 177.29
0.94231 3.14 191.77
0.94633 3.14 206.14
0.95039 3.14 220.46
0.95435 3.14 234.84
0.95809 3.14 248.83
0.96244 3.14 262.81
0.96875 3.14 277.55
0.97747 3.14 292.04
1.0055 3.14 305.94
1.0769 3.14 314.95
1.1006 3.14 319.63
1.1313 3.14 334.32
1.1407 3.14 343.81
1.1489 3.14 353.86
1.1605 3.14 368.72
1.1716 3.14 383.33
1.1825 3.14 397.62
1.1906 3.14 407.68
1.203 3.14 422.63
1.2161 3.14 437.14
1.2306 3.14 451.25
1.2482 3.14 466.01
1.2691 3.14 480.27
1.2978 3.14 494.61
1.3112 3.14 499.22
1.3596 3.14 508.52
1.4449 3.14 517.31
1.4978 3.14 521.73
1.5523 3.14 526.08
1.6125 3.14 530.32
1.6649 3.14 534.77
1.7137 3.14 539.17
1.7674 3.14 543.43
1.8308 3.14 547.63
1.906 3.14 551.94
1.9853 3.14 555.9
2.0683 3.14 559.88
2.1667 3.14 563.82
2.2773 3.14 567.6
2.4053 3.14 571.36
2.5529 3.14 574.99
2.6965 3.14 578.57
2.8562 3.14 582.41
2.9896 3.14 586.81

loop_
_desorp_pressure
_desorp_p0
_desorp_loading
2.8384 3.14 582.88
2.6749 3.14 579.25
2.5115 3.14 575.68
2.3484 3.14 572.03
2.1984 3.14 568.54
2.0552 3.14 564.88
1.9264 3.14 561.2
1.8019 3.14 557.47
1.6828 3.14 553.64
1.5738 3.14 549.64
1.4787 3.14 545.74
1.388 3.14 541.84
1.3027 3.14 533.69
1.2863 3.14 529.12
1.2596 3.14 514.85
1.2487 3.14 505.5
1.2328 3.14 490.91
1.2197 3.14 476.52
1.2071 3.14 462.48
1.1947 3.14 447.78
1.1836 3.14 433.32
1.1735 3.14 419.11
1.164 3.14 405.17
1.153 3.14 390.6
1.1423 3.14 376.33
1.131 3.14 362.35
1.119 3.14 348.74
1.1002 3.14 334.76
1.0669 3.14 321.5
1.0066 3.14 312.8
0.98185 3.14 308.35
0.95643 3.14 294.49
0.94741 3.14 280.77
0.94126 3.14 266.9
0.93618 3.14 253.08
0.93169 3.14 239.32
0.92696 3.14 225.71
0.92301 3.14 212.19
0.91838 3.14 198.78
0.91294 3.14 185.47
0.90607 3.14 172.31
0.90064 3.14 163.68
0.88683 3.14 151.06
0.84816 3.14 139.06
0.77315 3.14 131.88
0.68571 3.14 125.54
0.60892 3.14 119.92
0.57663 3.14 117.31
0.54742 3.14 114.84
0.49625 3.14 110.28
0.45384 3.14 106.1
0.41854 3.14 102.26
0.37375 3.14 97.018
0.32593 3.14 90.855
0.28615 3.14 85.492
0.24657 3.14 79.677
0.20409 3.14 70.885
0.17813 3.14 60.85
0.16176 3.14 51.882
0.14387 3.14 41.826
0.11733 3.14 31.655
0.072482 3.14 23.82
0.027866 3.14 18.712

File: test/database/DUT-67/DUT67_1_Garching_DCM_298K.aif
data_data_raw2aif
_exptl_operator 'Volodymyr'
_exptl_date 2017-05-17T00:00:00
_exptl_instrument 'BEL 00348'
_exptl_adsorptive DCM
_exptl_temperature 298.00
_exptl_sample_mass 0.03520
_sample_id 'DUT-67Zr_DCM'
_sample_material_id 'DUT-67'
_units_temperature K
_units_pressure kPa
_units_mass g
_units_loading 'ml(STP) g-1'

loop_
_adsorp_pressure
_adsorp_p0
_adsorp_loading
0.46314 57.3 32.476
1.7632 57.3 73.092
2.7097 57.3 104.93
3.4411 57.3 113.98
4.9443 57.3 122.54
8.2063 57.3 129.81
12.863 57.3 135.4
18.203 57.3 139.48
23.68 57.3 142.28
30.04 57.3 144.71
36.849 57.3 146.99
44.146 57.3 149.41
52.363 57.3 153.29

loop_
_desorp_pressure
_desorp_p0
_desorp_loading
47.604 57.3 151.79
42.746 57.3 150.59
38.177 57.3 149.4
33.776 57.3 148.23
29.503 57.3 146.85
25.347 57.3 145.37
21.34 57.3 143.69
17.641 57.3 141.19
13.908 57.3 138.27
11.222 57.3 135.49
8.6767 57.3 132.21
6.2405 57.3 127.79
4.0819 57.3 120.16
2.9967 57.3 111.1
2.0242 57.3 86.947
1.0869 57.3 55.179
0.59764 57.3 39.897

File: test/database/DUT-67/DUT67_1_Garching_EtOH_298K.aif
data_data_raw2aif
_exptl_operator 'Volodymyr'
_exptl_date 2017-05-18T00:00:00
_exptl_instrument 'BEL 00348'
_exptl_adsorptive EtOH
_exptl_temperature 298.00
_exptl_sample_mass 0.08570
_sample_id 'DUT-67Zr_EtOH'
_sample_material_id 'DUT-67'
_units_temperature K
_units_pressure kPa
_units_mass g
_units_loading cm3(STP)/g

loop_
_adsorp_pressure
_adsorp_p0
_adsorp_loading
0.016554 7.89 33.308
0.13067 7.89 66.04
0.32689 7.89 87.983
0.46654 7.89 110.57
0.66388 7.89 144.75
0.95883 7.89 155.71
1.7863 7.89 165.59
3.1838 7.89 173.5
5.372 7.89 179.28
6.9906 7.89 182.74
7.6721 7.89 187.04

loop_
_desorp_pressure
_desorp_p0
_desorp_loading
5.6712 7.89 180.31
3.7131 7.89 176.16
2.7508 7.89 172.45
2.1779 7.89 169.31
1.7924 7.89 166.66
1.5103 7.89 164.43
1.3184 7.89 162.48
1.1758 7.89 160.71
1.0644 7.89 159.13
0.85677 7.89 155.02
0.67418 7.89 148.44
0.49079 7.89 125.9
0.48033 7.89 123.08
0.32065 7.89 92.68
0.28304 7.89 86.39
0.28065 7.89 86.002
0.091149 7.89 63.978
0.082325 7.89 62.696

File: test/database/DUT-67/DUT67_1_Garching_MeOH_298K.aif
data_data_raw2aifv003
_exptl_operator 'Volodymyr'
_exptl_date 2017-05-15T00:00:00
_exptl_instrument 'BEL 00348'
_exptl_adsorptive MeOH
_exptl_temperature 298.00
_exptl_sample_mass 0.03520
_sample_id 'DUT-67Zr_Methanol'
_sample_material_id 'DUT-67'
_units_temperature K
_units_pressure kPa
_units_mass g
_units_loading 'ml(STP) g-1'

loop_
_adsorp_pressure
_adsorp_p0
_adsorp_loading
0.067414 16.85 32.254
0.0996 16.85 42.424
0.51171 16.85 77.371
1.0088 16.85 99.337
1.4368 16.85 121.09
1.8226 16.85 143.59
2.0727 16.85 168.17
2.5342 16.85 206.19
2.9863 16.85 217.51
3.6604 16.85 226.9
4.8663 16.85 236.23
6.4223 16.85 244.34
8.2259 16.85 251.51
10.637 16.85 257.94
13.18 16.85 263.27
15.473 16.85 271.08

loop_
_desorp_pressure
_desorp_p0
_desorp_loading
13.081 16.85 263.72
10.811 16.85 259.37
8.6911 16.85 254.02
6.8867 16.85 247.76
5.4494 16.85 240.8
4.3061 16.85 233.74
3.3839 16.85 225.06
2.7964 16.85 215.3
2.4801 16.85 206.05
2.2016 16.85 188.41
1.9446 16.85 156.11
1.7718 16.85 141.96
1.3672 16.85 119.06
1.0258 16.85 102.15
0.59883 16.85 83.275
0.19228 16.85 57.09
0.17228 16.85 54.706

File: test/database/DUT-67/DUT67_1_Garching_acetone_298K.aif
data_data_raw2aifv003
_exptl_operator 'Volodymyr'
_exptl_date 2017-05-19T00:00:00
_exptl_instrument 'BEL 00348'
_exptl_adsorptive Acetone
_exptl_temperature 298.00
_exptl_sample_mass 0.08570
_sample_id 'DUT-67Zr_acetone'
_sample_material_id 'DUT-67'
_units_temperature K
_units_pressure kPa
_units_mass g
_units_loading 'ml(STP) g-1'

loop_
_adsorp_pressure
_adsorp_p0
_adsorp_loading
0.0057686 30.5 10.265
0.041827 30.5 23.485
0.21167 30.5 38.256
0.48825 30.5 51.086
0.64522 30.5 62.372
0.73888 30.5 73.226
0.83979 30.5 83.417
1.1822 30.5 96.628
1.9022 30.5 105.35
2.556 30.5 109.03
3.3866 30.5 111.98
4.2417 30.5 114.14
6.0656 30.5 117.75
8.1363 30.5 121.22
10.178 30.5 124.7
12.358 30.5 128.81
14.403 30.5 133.05
16.114 30.5 138.53
18.078 30.5 144.0
20.127 30.5 150.29
21.922 30.5 155.93
23.631 30.5 161.03
26.017 30.5 167.2
28.376 30.5 172.7

loop_
_desorp_pressure
_desorp_p0
_desorp_loading
25.298 30.5 168.65
22.532 30.5 165.06
20.263 30.5 161.13
18.341 30.5 157.61
16.514 30.5 154.4
14.78 30.5 151.4
13.065 30.5 148.53
11.385 30.5 145.69
9.9932 30.5 143.36
8.4527 30.5 140.68
7.1622 30.5 138.35
6.0766 30.5 135.95
4.6336 30.5 131.79
3.8359 30.5 129.32
2.8821 30.5 126.21
2.2279 30.5 123.35
1.8083 30.5 120.67
1.3537 30.5 116.25
0.9366 30.5 107.78
0.89795 30.5 106.32
0.7244 30.5 95.62
0.62268 30.5 84.709
0.50826 30.5 73.958
0.32862 30.5 63.507
0.31344 30.5 62.639

File: test/database/DUT-67/DUT67_1_Garching_hexane_298K.aif
data_data_raw2aif
_exptl_operator 'Volodymyr'
_exptl_date 2017-05-19T00:00:00
_exptl_instrument 'BEL 00348'
_exptl_adsorptive Hexane
_exptl_temperature 298.00
_exptl_sample_mass 0.03520
_sample_id 'DUT-67Zr_hexane'
_sample_material_id 'DUT-67'
_units_temperature K
_units_pressure kPa
_units_mass g
_units_loading cm3(STP)/g

loop_
_adsorp_pressure
_adsorp_p0
_adsorp_loading
0.030979 20.0 20.774
0.3577 20.0 58.572
1.2512 20.0 63.999
2.7739 20.0 66.947
4.5422 20.0 68.443
7.1447 20.0 69.709
10.209 20.0 70.702
13.357 20.0 71.502
16.977 20.0 72.596
19.478 20.0 87.797

loop_
_desorp_pressure
_desorp_p0
_desorp_loading
17.747 20.0 72.942
14.416 20.0 71.558
11.488 20.0 70.708
8.6279 20.0 69.832
6.1112 20.0 68.882
3.9819 20.0 67.56
2.2336 20.0 65.701
1.2264 20.0 63.441
0.76302 20.0 61.638
0.54017 20.0 60.174
0.21631 20.0 54.863
0.20099 20.0 54.245

File: test/database/DUT-67/DUT67_1_Garching_isopropanol_298K.aif
data_data_raw2aif
_exptl_operator 'Volodymyr'
_exptl_date 2017-05-22T00:00:00
_exptl_instrument 'BEL 00348'
_exptl_adsorptive Isopropanol
_exptl_temperature 298.00
_exptl_sample_mass 0.03520
_sample_id 'DUT-67Zr_acetone'
_sample_material_id 'DUT-67'
_units_temperature K
_units_pressure kPa
_units_mass g
_units_loading 'ml(STP) g-1'

loop_
_adsorp_pressure
_adsorp_p0
_adsorp_loading
0.0037424 6.0 10.057
0.0069999 6.0 23.276
0.011728 6.0 35.399
0.026675 6.0 47.336
0.091476 6.0 58.538
0.15089 6.0 65.202
0.18568 6.0 76.93
0.2034 6.0 88.306
0.22754 6.0 99.276
0.32908 6.0 111.48
0.40402 6.0 114.84
0.53141 6.0 118.25
0.72681 6.0 121.26
1.016 6.0 124.05
1.3822 6.0 126.83
1.8225 6.0 129.07
2.3588 6.0 130.88
3.0008 6.0 132.4
3.7404 6.0 133.8
4.4755 6.0 135.14
5.2037 6.0 137.31
5.546 6.0 145.54

loop_
_desorp_pressure
_desorp_p0
_desorp_loading
5.3614 6.0 139.01
4.6503 6.0 135.81
3.7977 6.0 134.21
3.0106 6.0 132.86
2.3604 6.0 131.48
1.8762 6.0 129.71
1.4546 6.0 127.79
1.1005 6.0 125.29
0.81354 6.0 122.88
0.64506 6.0 120.88
0.53709 6.0 119.16
0.41668 6.0 116.29
0.29549 6.0 110.81
0.21703 6.0 100.36
0.19402 6.0 90.32
0.18285 6.0 82.828
0.16513 6.0 72.592
0.11489 6.0 62.495
0.063146 6.0 57.285
0.060712 6.0 56.943

File: test/database/DUT-67/DUT67_1_Garching_toluol_298K.aif
data_data_raw2aif
_exptl_operator 'Volodymyr'
_exptl_date 2017-05-16T00:00:00
_exptl_instrument 'BEL 00348'
_exptl_adsorptive Toluene
_exptl_temperature 298.00
_exptl_sample_mass 0.08570
_sample_id 'DUT-67Zr_toluol'
_sample_material_id 'DUT-67'
_units_temperature K
_units_pressure kPa
_units_mass g
_units_loading 'ml(STP) g-1'

loop_
_adsorp_pressure
_adsorp_p0
_adsorp_loading
0.043789 3.77 32.921
0.077712 3.77 65.779
0.1243 3.77 76.696
0.38996 3.77 86.911
1.5119 3.77 93.993
3.1195 3.77 97.431
3.8192 3.77 101.56

loop_
_desorp_pressure
_desorp_p0
_desorp_loading
2.815 3.77 97.416
1.7481 3.77 95.584
1.1799 3.77 94.264
0.86457 3.77 93.233
0.68076 3.77 92.395
0.57957 3.77 91.662
0.51286 3.77 91.005
0.40266 3.77 89.938
0.30668 3.77 88.683
0.22481 3.77 87.124
0.13455 3.77 84.494
0.042601 3.77 76.625

File: test/database/DUT-67/DUT67_1_Garching_wasser_298K.aif
data_data_raw2aifv003
_exptl_operator 'Volodymyr'
_exptl_date 2017-05-23T00:00:00
_exptl_instrument 'BEL 00348'
_exptl_adsorptive H2O
_exptl_temperature 298.00
_exptl_sample_mass 0.08570
_sample_id 'DUT-67Zr_wasser'
_sample_material_id 'DUT-67'
_units_temperature K
_units_pressure kPa
_units_mass g
_units_loading 'ml(STP) g-1'

loop_
_adsorp_pressure
_adsorp_p0
_adsorp_loading
0.0067106 3.14 3.6371
0.061107 3.14 14.808
0.12128 3.14 25.935
0.15938 3.14 37.218
0.19269 3.14 48.253
0.23896 3.14 59.527
0.30744 3.14 70.82
0.38689 3.14 82.005
0.44231 3.14 89.498
0.50088 3.14 97.029
0.56385 3.14 104.63
0.59709 3.14 108.48
0.67216 3.14 116.19
0.71223 3.14 120.09
0.80167 3.14 127.85
0.84719 3.14 131.79
0.8903 3.14 135.79
0.94779 3.14 147.98
0.96777 3.14 160.58
0.9794 3.14 173.08
0.98814 3.14 185.4
0.99668 3.14 198.23
1.0044 3.14 211.11
1.012 3.14 223.81
1.02 3.14 236.39
1.0296 3.14 248.95
1.0417 3.14 261.32
1.0568 3.14 273.56
1.0849 3.14 286.2
1.1311 3.14 294.36
1.2058 3.14 302.59
1.2377 3.14 311.01
1.2625 3.14 324.21
1.2695 3.14 336.98
1.2943 3.14 349.61
1.3155 3.14 362.63
1.3395 3.14 376.07
1.3594 3.14 389.29
1.383 3.14 402.35
1.407 3.14 415.14
1.4318 3.14 428.22
1.4619 3.14 440.73
1.4952 3.14 453.83
1.5261 3.14 462.38
1.5968 3.14 475.35
1.6424 3.14 479.65
1.7148 3.14 483.92
1.7916 3.14 488.24
1.8562 3.14 492.44
1.9262 3.14 496.59
2.0107 3.14 500.56
2.1059 3.14 504.33
2.2051 3.14 507.91
2.31 3.14 511.3
2.4222 3.14 514.52
2.5336 3.14 517.51
2.6552 3.14 520.23
2.7759 3.14 522.75
2.8938 3.14 525.06

loop_
_desorp_pressure
_desorp_p0
_desorp_loading
2.5792 3.14 521.21
2.336 3.14 517.29
2.1425 3.14 513.57
1.9835 3.14 510.1
1.8542 3.14 506.86
1.7461 3.14 503.81
1.6546 3.14 500.93
1.5444 3.14 495.33
1.4655 3.14 484.42
1.4249 3.14 473.95
1.3948 3.14 463.82
1.3663 3.14 453.76
1.3379 3.14 441.67
1.3126 3.14 429.82
1.3084 3.14 418.19
1.2963 3.14 408.96
1.2793 3.14 397.52
1.2642 3.14 386.37
1.2496 3.14 375.24
1.2357 3.14 364.38
1.2322 3.14 359.98
1.2168 3.14 349.31
1.203 3.14 338.79
1.1883 3.14 328.42
1.1679 3.14 318.21
1.0988 3.14 306.59
1.0403 3.14 297.54
1.0132 3.14 287.03
0.99901 3.14 276.67
0.98897 3.14 266.44
0.98188 3.14 256.3
0.98117 3.14 254.61
0.97228 3.14 242.9
0.96529 3.14 231.27
0.95898 3.14 219.74
0.95296 3.14 208.31
0.94719 3.14 196.92
0.94054 3.14 185.6
0.93258 3.14 174.43
0.92136 3.14 163.45
0.91553 3.14 158.78
0.876 3.14 148.29
0.85151 3.14 145.42
0.78751 3.14 140.06
0.72338 3.14 135.1
0.65519 3.14 129.53
0.59774 3.14 124.5
0.53436 3.14 118.19
0.47634 3.14 111.75
0.47082 3.14 111.0
0.41047 3.14 103.35
0.3492 3.14 95.037
0.28492 3.14 85.689
0.22538 3.14 75.616
0.22118 3.14 74.591
0.18251 3.14 64.313
0.15921 3.14 55.548
0.13231 3.14 45.537
0.09685 3.14 36.565
0.094334 3.14 36.019
0.034193 3.14 26.719
0.031327 3.14 26.226

File: test/database/DUT-75/US_540_DUT75_N2 (Raw Analysis Data).aif
data_data_raw2aif
_exptl_operator 'Uli'
_exptl_date 2012-11-30T18:59:00
_exptl_instrument 'Autosorb Station 1'
_exptl_adsorptive Nitrogen
_exptl_temperature 77.3
_exptl_sample_mass 0.0539
_sample_id 'US_540_DUT75_N2'
_sample_material_id 'DUT-75'
_units_temperature K
_units_pressure Pa
_units_mass g
_units_loading mmol/g

loop_
_adsorp_pressure
_adsorp_p0
_adsorp_loading
50.03443017359999 100561.08664799998 11.035625262702725
75.21649840799999 100561.08664799998 12.377137069612434
100.45696185359999 100561.08664799998 13.829565506451125
201.14483810399997 100561.08664799998 17.740701089118527
304.00040325599997 100561.08664799998 19.78504357119763
402.97495334399997 100561.08664799998 21.238299744080567
503.6440311359999 100561.08664799998 22.38628686384553
603.978469704 100561.08664799998 23.187866449093484
708.716547144 100561.08664799998 24.26913804369221
811.2014760239999 100561.08664799998 24.939521465927154
908.6694829919999 100561.08664799998 25.934460191111008
1011.5543790719998 100561.08664799998 26.553110110580565
1032.772639032 100561.08664799998 26.69639121983957
1385.7263611199999 100561.08664799998 28.667810156420586
1640.89210248 100561.08664799998 29.976212521560452
2169.04879008 100561.08664799998 31.763542961901127
2556.5903423999994 100561.08664799998 32.78314822120351
3046.0702017599997 100561.08664799998 33.88395438644645
3334.41988848 100561.08664799998 34.462872975792195
3656.1935008799996 100561.08664799998 35.059091248462686
4006.28479104 100561.08664799998 35.66226250390484
4376.88106632 100561.08664799998 36.266178721786815
4771.942001999999 100561.08664799998 36.86090706957767
5182.7749776 100561.08664799998 37.440653394967654
5607.7401276 100561.08664799998 38.0000374136692
6042.85111224 100561.08664799998 38.53574818150529
6477.80211 100561.08664799998 39.05060000102639
6743.100353759999 100561.08664799998 39.59218769477663
7160.652778319999 100561.08664799998 40.128974519470255
7571.485753919999 100561.08664799998 40.65458690756655
7945.18844112 100561.08664799998 41.18235140937788
8276.89457232 100561.08664799998 41.72782946253608
8568.20401632 100561.08664799998 42.30724469350838
8998.1287596 100561.08664799998 43.372789303266416
9350.72651088 100561.08664799998 44.43005655258201
9699.09794208 100561.08664799998 45.47474221402505
10176.97875264 100561.08664799998 46.57000254777154
10523.41700904 100561.08664799998 47.09553216226341
11070.265497119999 100561.08664799998 47.60260326296859
11749.95642456 100561.08664799998 47.95952304524752
12462.831297359999 100561.08664799998 48.197331610759434
13075.754366879999 100561.08664799998 48.35443591195736
13581.019598399998 100561.08664799998 48.46469035305093
14026.316414399998 100561.08664799998 48.551933732114485
14440.2824664 100561.08664799998 48.624608956799285
14835.316737599998 100561.08664799998 48.69215221800977
15228.6178176 100561.08664799998 48.75472906295479
15611.9197176 100561.08664799998 48.81424328453608
15998.421355199998 100561.08664799998 48.870363788335965
16390.522533599997 100561.08664799998 48.923752763189846
16768.62486 100561.08664799998 48.97498962432868
17151.660115199997 100561.08664799998 49.023081088499374
17532.562211999997 100561.08664799998 49.06993094860371
17914.397565599997 100561.08664799998 49.11471146859742
18298.366077599996 100561.08664799998 49.15949198859115
18679.268174399996 100561.08664799998 49.20154097963884
19060.9702056 100561.08664799998 49.241934498598056
19188.026452799997 100561.08664799998 49.3557482046819
19731.8485224 100561.08664799998 49.425609126816276
20165.679611999996 100561.08664799998 49.47502496865778
20566.313423999996 100561.08664799998 49.51624622366123
20956.5480888 100561.08664799998 49.554322081696554
21237.858352799998 100561.08664799998 49.58147182394782
21594.629095199998 100561.08664799998 49.61416739769554
21973.3980336 100561.08664799998 49.64793902830079
22350.7004256 100561.08664799998 49.6812967908839
22727.8694952 100561.08664799998 49.71316462858738
23108.3716248 100561.08664799998 49.74461859826874
23691.657124799996 100561.08664799998 49.79064072232882
25866.2787912 100561.08664799998 49.95254589258336
28338.876021599997 100561.08664799998 50.122231781653824
30888.533599199996 100561.08664799998 50.27950163006059
33439.92436799999 100561.08664799998 50.42319660734171
35991.1818144 100561.08664799998 50.55323393989278
38525.507315999996 100561.08664799998 50.67499391200139
41063.03255519999 100561.08664799998 50.78591054193038
43597.758023999995 100561.08664799998 50.8912813403629
46124.884115999994 100561.08664799998 50.987298721495456
48654.14336639999 100561.08664799998 51.079342969615624
51175.80324 100561.08664799998 51.1670002167013
53705.1958128 100561.08664799998 51.249608273917055
56214.45670319999 100561.08664799998 51.32691882044964
58744.91585519999 100561.08664799998 51.40199447966276
61259.2429968 100561.08664799998 51.474669704347576
63782.769384 100561.08664799998 51.542709607184605
66290.2970832 100561.08664799998 51.60818352828448
68802.357744 100561.08664799998 51.67125701485603
71334.2834424 100561.08664799998 51.73375108619662
73850.21045279999 100561.08664799998 51.7925203453381
76359.07137599999 100561.08664799998 51.8490547171601
78883.79766479999 100561.08664799998 51.90492690014671
81397.85816159999 100561.08664799998 51.95922638464927
83910.71875679998 100561.08664799998 52.01195317066774
86407.9806312 100561.08664799998 52.06277616378445
88937.63984879998 100561.08664799998 52.114509666549836
91445.70083759999 100561.08664799998 52.16334609316036
93981.8928528 100561.08664799998 52.20431902735054
96493.8201912 100561.08664799998 52.25067224582833
98971.3503504 100561.08664799998 52.30778603288132
100406.16601919998 100561.08664799998 52.60105291335772

loop_
_desorp_pressure
_desorp_p0
_desorp_loading
98096.08879439998 100561.08664799998 52.2879203678194
95170.3287264 100561.08664799998 52.226005711709796
89609.31809999999 100561.08664799998 52.12725680163123
84519.3355128 100561.08664799998 52.02403811691374
79476.14908799999 100561.08664799998 51.91717739360156
74451.3611544 100561.08664799998 51.80576412204603
69437.3723352 100561.08664799998 51.6862390372569
64227.13294319999 100561.08664799998 51.55421513819964
59323.9350384 100561.08664799998 51.435021147828195
54365.80830479999 100561.08664799998 51.27982063953204
49368.08481839999 100561.08664799998 51.10674103268017
44376.627484799996 100561.08664799998 50.92066596993364
39382.903670399995 100561.08664799998 50.711828165970346
34397.7124896 100561.08664799998 50.47153639232569
29440.3856904 100561.08664799998 50.18927840123775
24523.7222232 100561.08664799998 49.851810415998614
19683.452491199998 100561.08664799998 49.417497313582665
18706.999233599996 100561.08664799998 49.27107080735552
18107.181755999998 100561.08664799998 49.1956640537247
17387.7740856 100561.08664799998 49.10610301373727
16656.2340768 100561.08664799998 49.00950621737374
15928.693739999997 100561.08664799998 48.90264549406157
15198.086988 100561.08664799998 48.786927995075956
14472.146519999998 100561.08664799998 48.66069824832842
13758.605035199998 100561.08664799998 48.52147304568623
13053.929489999999 100561.08664799998 48.36378932925734
12384.197745839998 100561.08664799998 48.17845922895062
11754.382728239998 100561.08664799998 47.95497049700417
11180.8830924 100561.08664799998 47.655992237822474
10688.64345936 100561.08664799998 47.266459655400226
10289.102891039998 100561.08664799998 46.74854521251543
9543.8173428 100561.08664799998 45.06244689038606

File: test/database/DUT-8/la-133_dut-8_zn_isp_cp_etoh_298k.aif
data_data_raw2aifv003
_exptl_operator 'Leila'
_exptl_date 2020-10-19T00:00:00
_exptl_instrument 'BEL 00348'
_exptl_adsorptive C2H5OH
_exptl_temperature 298.00
_exptl_sample_mass 0.02460
_sample_id 'LA-133_DUT-8(Zn)_isp_cp_EtOH_298K'
_sample_material_id 'DUT-8'
_units_temperature K
_units_pressure kPa
_units_mass g
_units_loading 'ml(STP) g-1'

loop_
_adsorp_pressure
_adsorp_p0
_adsorp_loading
0.0019945 7.7 -0.0078034
0.23801 7.7 1.1631
0.59687 7.7 1.871
1.0656 7.7 2.5434
1.9405 7.7 3.5961
2.9711 7.7 4.7
4.2908 7.7 6.3256
5.7032 7.7 9.4354
6.0951 7.7 39.44
6.1793 7.7 69.495
6.2789 7.7 98.08
6.3927 7.7 125.39
6.511 7.7 151.08
6.6346 7.7 175.23
6.8001 7.7 203.45
6.9745 7.7 229.77
7.129 7.7 253.96
7.255 7.7 276.27
7.4351 7.7 296.53

loop_
_desorp_pressure
_desorp_p0
_desorp_loading
6.9111 7.7 293.6
5.8796 7.7 286.96
4.9299 7.7 279.73
4.1721 7.7 271.25
3.4163 7.7 262.46
2.8374 7.7 255.44
2.3344 7.7 247.89
1.9328 7.7 240.05
1.61 7.7 233.55
1.3136 7.7 227.95
1.0705 7.7 218.16
0.98202 7.7 213.9
0.8743 7.7 206.13
0.7434 7.7 195.96
0.71286 7.7 184.21
0.64378 7.7 172.98
0.58136 7.7 162.96
0.55368 7.7 151.59
0.52315 7.7 140.46
0.48497 7.7 130.4
0.43684 7.7 118.87
0.39802 7.7 111.96
0.36784 7.7 108.85
0.33544 7.7 106.01
0.29902 7.7 96.902
0.27728 7.7 85.95
0.26424 7.7 81.422
0.23607 7.7 74.2
0.21067 7.7 68.737
0.186 7.7 63.949
0.16694 7.7 60.421
0.14644 7.7 56.705
0.13148 7.7 53.981
0.11844 7.7 51.563
0.10471 7.7 49.002
