Repository: AIF-development-team/adsorptioninformationformat

# Adsorption Information File

This repository contains the details of an universal file format for gas adsorption experiments.

## Core dictionary

The current dictionary of data items used by Adsorption Information Files can be
found in: [aif_dictionary.json](/aif_dictionary.json). Feel free to initiate a pull
request to add new terms.

## Developer specification

Development philosophy and release steps can be found in [DEVELOPMENT.md](/dev/DEVELOPMENT.md)

## Relevant Citations

[1] Jack D. Evans, Volodymyr Bon, Irena Senkovska, and Stefan Kaskel, ‘A Universal Standard Archive File for Adsorption Data’, *Langmuir*, **2021**.
[10.1021/acs.langmuir.1c00122](https://dx.doi.org/10.1021/acs.langmuir.1c00122)

[2] D. W. Siderius et al., ‘Best‐Practice Reporting for Porous Materials Adsorption Data’, *Angew Chem Int Ed*, **2025**.
[10.1002/anie.202513606](https://dx.doi.org/10.1002/anie.202513606)

File: test/database/DUT-13/BF001 (Raw Analysis Data).txt
                      Quantachrome QuadraWin - Data Acquisition and Reduction
                                         for QuadraSorb SI
                      ©2000-11, Quantachrome Instruments. All rights reserved.
                                            version 5.05

Analysis                                          Report
Operator:      service        Date:12/21/2018     Operator: service             Date:2021/02/12
Sample ID:     BF001_80p_N2_77     Filename:      BF001.QPS
Sample Desc:                       Comment:
Sample weight: 0.0101 g
Analysis Time: 1056.9 min          End of run:    12/21/2018 11:11:37 Instrument:    QuadraSorb Station 1
Void Vol.:     He Mode.Cell: 9mm small bulbRun modeStandard           Instrument version:5.04
Outgas Time:   0.0 hrs             OutgasTemp:    0.0 C
Analysis gas:  Nitrogen            Bath Temp:     77.3 K
Press. Tolerance:variable/variable (ads/des)Equil time:300/300 sec (ads/des)Equil timeout:600/600 sec (ads/des)

      Press            P0         Volume @ STP         Tol           TimeOut      EquLibration

      mmHg            mmHg             cc                              sec

       1.06          764.44            1.1352          0.00          600             300
       1.62          764.44            1.3858          0.00          600             300
       2.49          764.44            1.7488          0.00          600             300
       2.98          764.44            1.9675          0.00          600             300
       4.06          764.44            2.4531          0.00          600             300
       5.63          764.44            3.2815          0.00          600             300
       8.31          764.44            4.0705          0.00          600             300
       9.49          764.44            4.2265          0.00          600             300
      12.12          764.44            4.4450          0.00          600             300
      25.04          764.44            4.8660          0.00          600             300
      30.49          764.44            4.9620          0.00          600             300
      36.56          764.44            5.0752          0.00          600             300
      44.19          764.44            5.2688          0.00          600             300
      56.35          764.44            5.4290          0.00          600             300
      63.91          764.44            5.5055          0.00          600             300
      72.56          764.44            5.5785          0.00          600             300
      80.38          764.44            5.6367          0.00          600             300
      88.66          764.44            5.6979          0.00          600             300
      93.22          764.44            5.7349          0.00          600             300
     104.36          764.44            5.8200          0.00          600             300
     113.59          764.44            5.9014          0.00          600             300
     116.42          764.44            5.9391          0.05          600             300
     121.37          764.44            5.9924          0.00          600             300
     130.35          764.44            6.0964          0.00          600             300
     136.74          764.44            6.1940          0.00          600             300
     144.60          764.44            6.3352          0.00          600             300
     149.44          764.44            6.4539          0.00          600             300
     189.22          764.44            8.2482          0.05          600             300
     227.81          764.44           10.1578          0.05          600             300
     267.09          764.44           11.1754          0.05          600             300
     305.78          764.44           11.6738          0.05          600             300
     341.66          764.44           11.9883          0.05          600             300
     380.16          764.44           12.2301          0.05          600             300
     418.97          764.44           12.4159          0.05          600             300
     457.54          764.44           12.6085          0.05          600             300
     495.75          764.44           12.7300          0.05          600             300
     535.35          764.44           12.8517          0.05          600             300
     572.51          764.44           12.9500          0.05          600             300
     612.46          764.44           13.0532          0.05          600             300
     690.38          764.44           13.2332          0.05          600             300
     698.14          764.44           13.2471          0.05          600             300
     728.35          764.44           13.3198          0.05          600             300
     740.87          764.44           13.3526          0.05          600             300
     715.88          764.44           13.3286          0.05          600             300
     680.09          764.44           13.2816          0.05          600             300
     639.72          764.44           13.2243          0.05          600             300
     603.80          764.44           13.1760          0.05          600             300
     566.75          764.44           13.1279          0.05          600             300
     527.43          764.44           13.0668          0.05          600             300
     489.16          764.44           13.0103          0.05          600             300
     451.51          764.44           12.9483          0.05          600             300
     430.50          764.44           12.9063          0.05          600             300
     409.27          764.44           12.8628          0.05          600             300
     389.38          764.44           12.8269          0.05          600             300
     369.39          764.44           12.7826          0.05          600             300
     350.73          764.44           12.7419          0.05          600             300
     335.04          764.44           12.7072          0.05          600             300
     315.31          764.44           12.6600          0.05          600             300
     298.10          764.44           12.6139          0.05          600             300
     275.19          764.44           12.5491          0.05          600             300
     258.52          764.44           12.5000          0.05          600             300
     237.13          764.44           12.4288          0.05          600             300
     222.25          764.44           12.3732          0.05          600             300
     203.72          764.44           12.3024          0.05          600             300
     183.05          764.44           12.2157          0.05          600             300
     160.28          764.44           12.0959          0.05          600             300
     154.99          764.44           12.0604          0.05          600             300
     129.62          764.44           11.8900          0.05          600             300
     107.13          764.44           11.6870          0.05          600             300
      90.48          764.44           11.4769          0.05          600             300
      74.07          764.44           11.1719          0.00          600             300
      60.89          764.44           10.5952          0.00          600             300
      35.88          764.44            5.3424          0.00          600             300
      21.10          764.44            4.7301          0.00          600             300
       7.13          764.44            4.0661          0.00          600             300
       5.32          764.44            3.9165          0.00          600             300
       3.48          764.44            3.7296          0.00          600             300
       1.50          764.44            3.4341          0.00          600             300
       1.04          764.44            3.3226          0.00          600             300
       1.01          764.44            3.3171          0.00          600             300
       0.98          764.44            3.3101          0.00          600             300
       0.98          764.44            3.3049          0.00          600             300

File: test/database/DUT-13/BF001(Isotherm).txt
                      Quantachrome QuadraWin - Data Acquisition and Reduction
                                         for QuadraSorb SI
                      ©2000-11, Quantachrome Instruments. All rights reserved.
                                            version 5.05

Analysis                                          Report
Operator:      service        Date:12/21/2018     Operator: service             Date:2021/02/12
Sample ID:     BF001_80p_N2_77     Filename:      BF001.QPS
Sample Desc:                       Comment:        
Sample weight: 0.0101 g
Analysis Time: 1056.9 min          End of run:    12/21/2018 11:11:37 Instrument:    QuadraSorb Station 1
Void Vol.:     He Mode.Cell: 9mm small bulbRun modeStandard           Instrument version:5.04
Outgas Time:   0.0 hrs             OutgasTemp:    0.0 C
Analysis gas:  Nitrogen            Bath Temp:     77.3 K
Press. Tolerance:variable/variable (ads/des)Equil time:300/300 sec (ads/des)Equil timeout:600/600 sec (ads/des)
                                     Data Reduction Parameters
Adsorbate      Nitrogen                 Temperature    77.350K
 
               Molec. Wt.: 28.013       Cross Section: 16.200  Å²     Liquid Density: 0.808  g/cc

                     Relative                                        Volume @ STP
                     Pressure                                               
                                                                         cc/g

                        1.38243e-03                                     112.3976
                        2.11660e-03                                     137.2077
                        3.25202e-03                                     173.1521
                        3.90120e-03                                     194.8058
                        5.30553e-03                                     242.8790
                        7.36056e-03                                     324.8963
                        1.08682e-02                                     403.0219
                        1.24103e-02                                     418.4699
                        1.58524e-02                                     440.0971
                        3.27504e-02                                     481.7795
                        3.98834e-02                                     491.2861
                        4.78254e-02                                     502.4967
                        5.78086e-02                                     521.6595
                        7.37146e-02                                     537.5252
                        8.36062e-02                                     545.1022
                        9.49181e-02                                     552.3255
                        1.05152e-01                                     558.0912
                        1.15979e-01                                     564.1473
                        1.21941e-01                                     567.8110
                        1.36521e-01                                     576.2375
                        1.48597e-01                                     584.3000
                        1.52293e-01                                     588.0343
                        1.58766e-01                                     593.3048
                        1.70521e-01                                     603.6041
                        1.78871e-01                                     613.2702
                        1.89154e-01                                     627.2491
                        1.95493e-01                                     639.0030
                        2.47530e-01                                     816.6550
                        2.98004e-01                                    1005.7251
                        3.49397e-01                                    1106.4708
                        4.00006e-01                                    1155.8188
                        4.46943e-01                                    1186.9588
                        4.97306e-01                                    1210.9016
                        5.48077e-01                                    1229.2960
                        5.98535e-01                                    1248.3616
                        6.48521e-01                                    1260.3936
                        7.00321e-01                                    1272.4418
                        7.48929e-01                                    1282.1785
                        8.01197e-01                                    1292.4002
                        9.03123e-01                                    1310.2226
                        9.13274e-01                                    1311.5937
                        9.52798e-01                                    1318.7966
                        9.69176e-01                                    1322.0430
                        9.36483e-01                                    1319.6606
                        8.89664e-01                                    1315.0102
                        8.36846e-01                                    1309.3325
                        7.89869e-01                                    1304.5594
                        7.41402e-01                                    1299.7950
                        6.89960e-01                                    1293.7379
                        6.39890e-01                                    1288.1481
                        5.90644e-01                                    1282.0119
                        5.63163e-01                                    1277.8475
                        5.35381e-01                                    1273.5433
                        5.09370e-01                                    1269.9924
                        4.83220e-01                                    1265.6069
                        4.58806e-01                                    1261.5756
                        4.38279e-01                                    1258.1419
                        4.12472e-01                                    1253.4654
                        3.89957e-01                                    1248.9021
                        3.59985e-01                                    1242.4895
                        3.38185e-01                                    1237.6253
                        3.10203e-01                                    1230.5743
                        2.90742e-01                                    1225.0742
                        2.66495e-01                                    1218.0614
                        2.39453e-01                                    1209.4737
                        2.09668e-01                                    1197.6095
                        2.02753e-01                                    1194.0948
                        1.69561e-01                                    1177.2260
                        1.40143e-01                                    1157.1293
                        1.18368e-01                                    1136.3316
                        9.68928e-02                                    1106.1309
                        7.96516e-02                                    1049.0310
                        4.69385e-02                                     528.9465
                        2.75981e-02                                     468.3229
                        9.32260e-03                                     402.5852
                        6.95339e-03                                     387.7753
                        4.55211e-03                                     369.2629
                        1.96400e-03                                     340.0148
                        1.35710e-03                                     328.9725
                        1.31732e-03                                     328.4219
                        1.28602e-03                                     327.7328
                        1.28716e-03                                     327.2175

File: test/database/DUT-23/NK_CU(BIPY)(BTB)_10-11_DMF-ETOH_CO2_84PKT_N2_N2 (Raw Analysis Data).txt
                        Quantachrome® ASiQwin™- Automated Gas Sorption Data
                                     Acquisition and Reduction
                               © 1994-2012, Quantachrome Instruments
                                            version 3.0

Analysis                                          Report
Operator:                     Date:06/10/2010 09:47Operator:ir                  Date:2020/05/06
Sample ID:     nk_Cu(bipy)(btb)_10-11_DMF-EtOH_CO2_84Pkt_N2Filename:  NK_CU(BIPY)(BTB)_10-11_DMF-ETOH_CO2_84PKT_N2_N2.drf
Sample Desc:   nk_Cu(bipy)(btb)_10-11_DMF-EtOH_CO2_84PktComment: 
Outgas Time:   1.0 hrs             Outgas Temp:   100.0 °C            Sample Weight: 0.0279 g
Analysis gas:  Nitrogen            Molec. Wt:     0 g                 Non-ideality:  0 1/Torr
Analysis Time: n/a                 Instrument:    Autosorb Station 1  Bath temp.:    77.35 K

      Press            P0         Volume @ STP        Time             Tol             Equ
                                                                                         
      Torr            Torr             cc              min                               

       0.764796      757.80            3.68786       277.8             5               2
       1.51504       757.31            6.13311       454.2             5               2
       2.27804       757.10           10.2201        630.6             5               2
       3.03311       756.90           13.6852        774.3             5               2
       3.78743       756.90           15.9369        876.8             5               5
       4.55413       756.67           17.3649        956.4             5               3
       5.33445       756.59           18.306        1012.8             5               3
       6.0915        756.28           19.0531       1062.8             5               3
       6.82528       755.84           19.5802       1096.2             5               3
       7.60167       756.17           20.059        1127.5             4               5
       9.12008       756.24           20.8676       1135.0             5               5
      16.3611        755.65           23.6296       1145.0             3               5
      25.0209        755.96           26.8661       1153.5             5               5
      37.8026        755.83           30.5654       1163.5             3               5
      49.505         755.95           32.0451       1171.6             5               5
      57.267         755.80           32.5097       1178.5             3               5
      70.3404        755.56           33.0217       1185.3             5               5
      79.667         755.67           33.29         1191.9             3               5
      96.4782        755.15           33.6659       1198.7             3               5
     114.879         755.15           34.0548       1206.8             3               5
     135.644         755.33           34.3499       1213.5             3               5
     155.74          755.64           34.5808       1219.1             3               4
     175.397         755.74           34.7729       1224.4             3               4
     194.638         755.45           34.9381       1229.8             3               4
     213.877         755.37           35.0816       1235.0             3               4
     233.145         755.72           35.2089       1240.3             3               4
     252.17          754.99           35.3245       1245.5             3               4
     271.165         755.03           35.4272       1250.6             3               4
     290.201         755.05           35.5215       1255.6             3               4
     309.289         755.41           35.6072       1260.7             3               4
     328.337         755.31           35.6868       1265.8             3               4
     347.327         755.09           35.761        1270.9             3               4
     366.198         755.31           35.8276       1276.0             3               4
     385.367         755.22           35.8921       1281.1             3               4
     421.738         755.41           36.0054       1286.3             3               4
     459.483         755.90           36.1135       1291.5             3               4
     497.477         755.59           36.2142       1296.7             3               4
     535.332         756.06           36.3074       1301.9             3               4
     573.461         755.88           36.3933       1307.1             3               4
     611.228         755.63           36.4696       1312.3             3               4
     648.576         755.92           36.5387       1317.6             3               4
     686.525         756.00           36.6096       1322.9             3               4
     723.802         755.88           36.6897       1328.2             3               4
     743.73          755.27           36.7691       1333.5             3               4
     752.151         755.56           36.9046       1339.5             3               4
     711.156         755.80           36.6626       1346.5             3               4
     672.68          755.19           36.5837       1353.3             3               4
     634.218         755.41           36.5121       1360.1             3               4
     596.443         755.32           36.4397       1366.9             3               4
     558.583         755.02           36.3598       1373.7             3               4
     520.841         755.34           36.2717       1380.4             3               4
     483.189         755.98           36.1764       1387.0             3               4
     445.757         755.22           36.0742       1393.7             3               4
     405.149         755.58           36.0032       1402.7             3               4
     369.746         755.67           35.8795       1409.3             3               4
     351.755         755.75           35.7994       1414.8             3               4
     313.724         756.07           35.6273       1421.4             3               4
     295.211         755.92           35.544        1426.9             3               4
     276.316         755.67           35.4527       1432.4             3               4
     257.572         755.71           35.3537       1437.9             3               4
     238.822         756.02           35.2434       1443.3             3               4
     220.086         756.65           35.1226       1448.8             3               4
     201.543         756.38           34.9896       1454.3             3               4
     182.943         756.55           34.8376       1459.7             3               4
     145.68          756.09           34.4652       1466.3             3               4
     127.545         756.83           34.2348       1471.8             3               4
     109.532         756.39           33.9418       1477.3             3               4
      74.5821        756.51           33.1569       1484.2             3               4
      66.6481        756.94           32.8919       1495.4             5               4
      53.7063        756.41           32.305        1507.9             3               4
      49.5779        757.08           32.0494       1516.9             5               4
      39.2937        757.19           30.8354       1540.1             3               4
      32.3527        756.96           29.076        1568.9             5               4
      21.5076        757.72           25.6183       1636.7             3               4
      13.9831        757.08           22.7284       1719.8             5               4
       7.4521        756.47           20.0337       1854.7             4               4

File: test/database/DUT-6/NK_DUT-6_LP_N2_114PKT (Raw Analysis Data).txt
                        Quantachrome® ASiQwin™- Automated Gas Sorption Data
                                     Acquisition and Reduction
                               © 1994-2012, Quantachrome Instruments
                                            version 3.0

Analysis                                          Report
Operator:      Nicole         Date:09/17/2009 19:56Operator:ir                  Date:2020/05/06
Sample ID:     nk_DUT-6_LP_N2_114pktFilename:     NK_DUT-6_LP_N2_114PKT.raw
Sample Desc:   nk_DUT-6_LP_N2_114pktComment:
Outgas Time:   24.0 hrs            Outgas Temp:   120.0 °C            Sample Weight: 0.0339 g
Analysis gas:  Nitrogen            Molec. Wt:     28.0134 g           Non-ideality:  6.58e-05 1/Torr
Analysis Time: 2070.6 min          Instrument:    Autosorb Station 1  Bath temp.:    77.3 K

      Press            P0         Volume @ STP        Time             Tol             Equ

      Torr            Torr             cc              min

       0.00202042    764.02            0.004927        0.0             5               2
       0.00204585    764.02            0.006244        0.0             5               2
       0.00205131    764.02            0.007544        0.0             5               2
       0.00207502    764.02            0.008859        0.0             5               2
       0.00209944    764.02            0.02191         0.0             5               2
       0.00220469    764.02            0.026713        0.0             5               2
       0.00236362    764.02            0.032022        0.0             5               2
       0.0023736     764.02            0.035899        0.0             5               2
       0.00241757    764.02            0.037188        0.0             5               2
       0.00244495    764.02            0.038478        0.0             5               2
       0.00249158    764.02            0.039768        0.0             5               2
       0.00250007    764.02            0.041058        0.0             5               2
       0.00253589    764.02            0.042349        0.0             5               2
       0.00257878    764.02            0.043634        0.0             5               2
       0.00260701    764.02            0.044922        0.0             5               2
       0.00265622    764.02            0.046212        0.0             5               2
       0.00316571    764.02            0.055379        0.0             5               2
       0.00393819    764.02            0.067638        0.0             5               2
       0.00488041    764.02            0.08627         0.0             5               2
       0.00611023    764.02            0.11065         0.0             5               2
       0.00770117    764.02            0.158006        0.0             5               2
       0.00966248    764.02            0.191551        0.0             5               2
       0.0121274     764.02            0.243326        0.0             5               2
       0.0152428     764.02            0.307212        0.0             5               2
       0.0192357     764.02            0.389815        0.0             5               2
       0.0242091     764.02            0.481359        0.0             5               2
       0.0304289     764.02            0.589158        0.0             5               2
       0.0384337     764.02            0.720579        0.0             5               2
       0.0529177     764.02            0.924755        0.0             5               2
       0.0649467     764.02            1.08308         0.0             5               2
       0.0729627     764.02            1.17571         0.0             5               2
       0.0931424     764.02            1.39607         0.0             5               2
       0.117951      764.02            1.62541         0.0             5               2
       0.149129      764.02            1.86346         0.0             5               2
       0.188433      764.02            2.10739         0.0             5               2
       0.23911       764.02            2.36119         0.0             5               2
       0.304985      764.02            2.62694         0.0             5               2
       0.382857      764.02            2.88028         0.0             5               2
       0.485641      764.02            3.15606         0.0             5               2
       0.604655      764.02            3.4276          0.0             5               2
       0.7633        764.02            3.80761         0.0             5               2
       0.961343      764.02            4.17704         0.0             5               2
       1.21612       764.02            4.63927         0.0             5               2
       1.53198       764.02            5.17834         0.0             5               2
       1.91978       764.02            5.85459         0.0             5               2
       2.41631       764.02            6.70003         0.0             5               2
       3.05299       764.02            7.79671         0.0             5               2
       3.83117       764.02            9.22235         0.0             5               2
       4.85147       764.02           11.1943          0.0             5               2
       6.10258       764.02           13.879           0.0             5               2
       6.15474       764.02           14.0069          0.0             5               2
       6.25204       764.02           14.2324          0.0             5               2
       7.89477       764.02           18.282           0.0             5               2
      11.1794        764.02           22.4011          0.0             5               2
      15.4901        764.02           24.6544          0.0             5               2
      22.1953        764.02           26.6166          0.0             5               2
      30.4033        764.02           28.3442          0.0             5               2
      39.2116        764.02           29.9443          0.0             5               2
      48.4632        764.02           31.5887          0.0             5               2
      56.7182        764.02           33.4023          0.0             3               2
      59.3675        764.02           34.2388          0.0             5               2
      76.0247        764.02           39.4413          0.0             3               2
      96.4361        764.02           40.5721          0.0             3               2
     114.664         764.02           41.0441          0.0             3               2
     135.341         764.02           41.4291          0.0             3               2
     156.04          764.02           41.7294          0.0             3               2
     191.994         764.02           42.1272          0.0             3               2
     231.354         764.02           42.4597          0.0             3               2
     270.747         764.02           42.7211          0.0             3               2
     309.796         764.02           42.9319          0.0             3               2
     348.506         764.02           43.1084          0.0             3               2
     387.059         764.02           43.2592          0.0             3               2
     425.566         764.02           43.3907          0.0             3               2
     463.903         764.02           43.5037          0.0             3               2
     502.355         764.02           43.6032          0.0             3               2
     540.76          764.02           43.6922          0.0             3               2
     578.989         764.02           43.7731          0.0             3               2
     617.288         764.02           43.8413          0.0             3               2
     655.401         764.02           43.9051          0.0             3               2
     693.634         764.02           43.9619          0.0             3               2
     731.879         764.02           44.0149          0.0             3               2
     752.198         764.02           44.0449          0.0             3               2
     728.411         764.02           44.0095          0.0             3               2
     680.565         764.02           43.9413          0.0             3               2
     641.952         764.02           43.8804          0.0             3               2
     603.493         764.02           43.8143          0.0             3               2
     565.466         764.02           43.7411          0.0             3               2
     527.14          764.02           43.657           0.0             3               2
     489.143         764.02           43.5646          0.0             3               2
     450.799         764.02           43.4609          0.0             3               2
     412.671         764.02           43.3424          0.0             3               2
     374.735         764.02           43.2066          0.0             3               2
     336.636         764.02           43.0497          0.0             3               2
     298.707         764.02           42.8674          0.0             3               2
     260.713         764.02           42.6501          0.0             3               2
     222.893         764.02           42.3843          0.0             3               2
     185.435         764.02           42.0505          0.0             3               2
     148.349         764.02           41.6145          0.0             3               2
     130.155         764.02           41.3288          0.0             3               2
     112.276         764.02           40.9783          0.0             3               2
      95.2045        764.02           40.5093          0.0             3               2
      76.383         764.02           39.4669          0.0             3               2
      59.8313        764.02           34.5613          0.0             3               2
      40.1433        764.02           30.1895          0.0             3               2
      21.5813        764.02           26.5159          0.0             3               2
      10.6046        764.02           22.3871          0.0             3               2

File: test/database/DUT-60/ih_DUT-60_183b (Isotherm).txt
                        Quantachrome® ASiQwin™- Automated Gas Sorption Data
                                     Acquisition and Reduction
                               © 1994-2012, Quantachrome Instruments
                                            version 3.0

Analysis                                          Report
Operator:      QC             Date:2016/10/07     Operator: ir                  Date:2020/05/06
Sample ID:     ih_DUT-60_183b      Filename:      ih_DUT-60_183b.qps
Sample Desc:                       Comment:       ih_DUT-60_183b                     
Sample Weight: 0.0081 g            Instrument:    Autosorb iQ Station 1              
Approx. Outgas Time:12.0 hrs       Final Outgas Temp.:30 °C           Extended info: Available
Analysis gas:  Nitrogen            Non-ideality:  6.58e-05 1/Torr     CellType:      9mm w/o rod
Analysis Time: 19:41 hr:min        Bath temp.:    77.35 K                            
Analysis Mode: Standard                                               VoidVol Remeasure:off
VoidVol. Mode: He Measure          Cold Zone V:   8.08555 cc          Warm Zone V:   14.5904 cc
                                     Data Reduction Parameters
               Thermal Transpiration: onEff. mol. diameter (D): 3.54 ÅEff. cell stem diam. (d): 4.0000 mm
 
Adsorbate      Nitrogen                 Temperature    77.350K
               Molec. Wt.: 28.013       Cross Section: 16.200  Å²     Liquid Density: 0.808  g/cc

                     Relative                                        Volume @ STP
                     Pressure                                               
                                                                         cc/g

                        8.34717e-06                                       6.4444
                        8.97012e-06                                       6.8920
                        9.62122e-06                                       7.3384
                        1.60598e-05                                      10.5619
                        1.69391e-05                                      10.9876
                        2.50298e-05                                      14.2343
                        3.43527e-05                                      17.4047
                        4.44261e-05                                      20.3850
                        5.60121e-05                                      23.3930
                        6.82953e-05                                      26.1772
                        7.34792e-05                                      27.2839
                        8.73350e-05                                      29.8940
                        1.01815e-04                                      32.3147
                        1.18432e-04                                      34.8741
                        1.51408e-04                                      38.9632
                        2.02944e-04                                      43.9937
                        2.29277e-04                                      46.1561
                        3.01756e-04                                      50.8361
                        4.00657e-04                                      55.8861
                        5.11508e-04                                      60.2625
                        6.35440e-04                                      64.3271
                        7.20491e-04                                      66.7190
                        8.20527e-04                                      69.2885
                        9.30355e-04                                      71.8694
                        1.03044e-03                                      74.0962
                        1.20708e-03                                      77.6632
                        1.50904e-03                                      83.2018
                        2.05374e-03                                      92.1842
                        2.30764e-03                                      96.1534
                        3.02608e-03                                     106.9055
                        4.08573e-03                                     121.9337
                        5.03035e-03                                     135.0371
                        6.00587e-03                                     148.4837
                        7.02602e-03                                     162.3512
                        8.01441e-03                                     175.6697
                        9.02900e-03                                     189.3281
                        1.49736e-02                                     262.8027
                        1.89004e-02                                     307.8586
                        2.51072e-02                                     369.9767
                        3.84920e-02                                     473.2168
                        4.62411e-02                                     521.7578
                        4.98907e-02                                     543.4345
                        6.61560e-02                                     628.0877
                        7.32789e-02                                     662.5325
                        9.10096e-02                                     747.0274
                        9.80568e-02                                     780.5877
                        1.16022e-01                                     865.4417
                        1.22878e-01                                     901.5313
                        1.39548e-01                                     997.7924
                        1.49300e-01                                    1065.1106
                        1.66689e-01                                    1188.6905
                        1.72995e-01                                    1265.4006
                        1.83212e-01                                    1459.9249
                        1.89689e-01                                    1600.4311
                        1.95756e-01                                    1694.2977
                        1.98102e-01                                    1728.3464
                        2.15624e-01                                    1860.6266
                        2.25023e-01                                    1921.9519
                        2.42806e-01                                    2039.0743
                        2.48593e-01                                    2112.1492
                        2.58074e-01                                    2302.6922
                        2.62686e-01                                    2459.1178
                        2.66798e-01                                    2583.9101
                        2.72722e-01                                    2663.1350
                        2.75401e-01                                    2680.3893
                        2.97947e-01                                    2757.9862
                        3.01526e-01                                    2766.6441
                        3.23658e-01                                    2794.1923
                        3.48265e-01                                    2823.6607
                        3.74217e-01                                    2846.4243
                        3.99379e-01                                    2867.5114
                        4.24572e-01                                    2886.6064
                        4.49783e-01                                    2904.7547
                        4.74864e-01                                    2921.7032
                        4.99991e-01                                    2937.8758
                        5.25109e-01                                    2953.8089
                        5.50025e-01                                    2968.6423
                        5.75299e-01                                    2983.1659
                        6.00168e-01                                    2997.5809
                        6.25038e-01                                    3011.0890
                        6.49303e-01                                    3033.9564
                        6.75162e-01                                    3047.8948
                        7.00277e-01                                    3061.0251
                        7.25485e-01                                    3073.7157
                        7.50267e-01                                    3086.1961
                        7.75330e-01                                    3098.6870
                        8.00724e-01                                    3111.1383
                        8.24960e-01                                    3122.7234
                        8.50436e-01                                    3134.7402
                        8.75559e-01                                    3146.8942
                        8.99954e-01                                    3159.2539
                        9.25186e-01                                    3171.8934
                        9.50346e-01                                    3186.7335
                        9.72266e-01                                    3219.6742
                        9.93072e-01                                    3289.3188
                        9.91783e-01                                    3283.4057
                        9.73850e-01                                    3229.5926
                        9.51265e-01                                    3204.5414
                        9.25451e-01                                    3187.0756
                        8.99897e-01                                    3172.6557
                        8.75165e-01                                    3158.9450
                        8.49645e-01                                    3145.7479
                        8.24685e-01                                    3132.8045
                        7.99778e-01                                    3120.0992
                        7.73654e-01                                    3111.4619
                        7.49004e-01                                    3105.8182
                        7.24527e-01                                    3092.9435
                        6.99735e-01                                    3079.6148
                        6.74984e-01                                    3065.9652
                        6.49419e-01                                    3051.8473
                        6.24748e-01                                    3037.1568
                        5.99881e-01                                    3022.5040
                        5.74959e-01                                    3007.7378
                        5.50002e-01                                    2992.0941
                        5.24940e-01                                    2976.0303
                        4.99977e-01                                    2959.7558
                        4.75059e-01                                    2941.4493
                        4.50404e-01                                    2923.4242
                        4.25442e-01                                    2904.7111
                        3.99299e-01                                    2890.6809
                        3.75430e-01                                    2869.9942
                        3.50774e-01                                    2847.4972
                        3.26069e-01                                    2822.4059
                        3.01385e-01                                    2794.1699
                        2.78479e-01                                    2751.1138
                        2.73543e-01                                    2741.4715
                        2.60328e-01                                    2646.8665
                        2.56556e-01                                    2533.3454
                        2.54033e-01                                    2439.7351
                        2.52032e-01                                    2360.1260
                        2.51554e-01                                    2328.2206
                        2.44248e-01                                    2166.5208
                        2.36927e-01                                    2060.3739
                        2.29382e-01                                    2007.8587
                        2.25714e-01                                    1981.8856
                        2.10237e-01                                    1886.5045
                        2.03465e-01                                    1840.2769
                        2.00397e-01                                    1816.7420
                        1.87913e-01                                    1702.6841
                        1.83316e-01                                    1621.9336
                        1.80649e-01                                    1560.6612
                        1.77482e-01                                    1478.1477
                        1.76506e-01                                    1445.7360
                        1.68640e-01                                    1289.5875
                        1.60698e-01                                    1191.6260
                        1.54284e-01                                    1138.9778
                        1.50641e-01                                    1113.4522
                        1.36253e-01                                    1011.9987
                        1.29113e-01                                     962.0883
                        1.25013e-01                                     941.7761
                        1.08732e-01                                     859.3409
                        1.01994e-01                                     824.9588
                        9.92617e-02                                     810.5858
                        8.32206e-02                                     731.9869
                        7.67785e-02                                     699.5114
                        5.87318e-02                                     607.0300
                        5.22064e-02                                     571.2465
                        4.94754e-02                                     555.3441
                        3.42712e-02                                     457.2842
                        2.65023e-02                                     393.4619
