Repository: AIF-development-team/adsorptioninformationformat

# Adsorption Information File

This repository contains the details of an universal file format for gas adsorption experiments.

## Core dictionary

The current dictionary of data items used by Adsorption Information Files can be
found in: [aif_dictionary.json](/aif_dictionary.json). Feel free to initiate a pull
request to add new terms.

## Developer specification

Development philosophy and release steps can be found in [DEVELOPMENT.md](/dev/DEVELOPMENT.md)

## Relevant Citations

[1] Jack D. Evans, Volodymyr Bon, Irena Senkovska, and Stefan Kaskel, ‘A Universal Standard Archive File for Adsorption Data’, *Langmuir*, **2021**.

File: test/database/DUT-60/ih_DUT-60_183b (Raw Analysis Data).txt
                        Quantachrome® ASiQwin™- Automated Gas Sorption Data
                                     Acquisition and Reduction
                               © 1994-2012, Quantachrome Instruments
                                            version 3.0

Analysis                                          Report
Operator:      QC             Date:2016/10/07     Operator: ir                  Date:2020/05/06
Sample ID:     ih_DUT-60_183b      Filename:      ih_DUT-60_183b.qps
Sample Desc:                       Comment:       ih_DUT-60_183b
Sample Weight: 0.0081 g            Instrument:    Autosorb iQ Station 1
Approx. Outgas Time:12.0 hrs       Final Outgas Temp.:30 °C           Extended info: Available
Analysis gas:  Nitrogen            Non-ideality:  6.58e-05 1/Torr     CellType:      9mm w/o rod
Analysis Time: 19:41 hr:min        Bath temp.:    77.35 K
Analysis Mode: Standard                                               VoidVol Remeasure:off
VoidVol. Mode: He Measure          Cold Zone V:   8.08555 cc          Warm Zone V:   14.5904 cc

      Press            P0         Volume @ STP        Time             Tol             Equ

      Torr            Torr             cc              min

       0.00909472    767.12            0.0521998      24.4             2               3
       0.00966483    767.14            0.0558248      29.7             2               3
       0.0102547     767.24            0.0594411      34.8             2               3
       0.0158041     767.24            0.085551       46.6             2               3
       0.0165347     767.24            0.0889997      51.9             2               3
       0.0230801     767.24            0.115298       62.6             2               3
       0.0303859     767.24            0.140978       73.6             2               3
       0.0381392     767.24            0.165119       84.4             2               3
       0.0469679     767.24            0.189483       95.6             2               3
       0.0562782     767.24            0.212035      106.5             2               3
       0.0601997     767.24            0.221         115.0             2               3
       0.0706719     767.24            0.242142      125.2             2               3
       0.0816124     767.24            0.261749      136.9             2               3
       0.0941736     767.24            0.28248       148.1             2               3
       0.119137      767.24            0.315602      160.0             2               3
       0.158206      767.03            0.356349      175.3             2               3
       0.178274      767.24            0.373864      186.8             2               3
       0.233424      767.01            0.411773      200.2             2               3
       0.308864      766.88            0.452678      212.9             2               3
       0.392869      765.46            0.488126      225.8             2               3
       0.487226      765.00            0.52105       237.4             2               3
       0.552043      764.81            0.540424      248.2             2               3
       0.628187      764.50            0.561237      258.4             2               3
       0.711888      764.32            0.582142      269.4             2               3
       0.788351      764.35            0.600179      282.2             2               3
       0.923254      764.34            0.629072      291.4             2               3
       1.15396       764.36            0.673934      300.8             2               3
       1.5697        764.12            0.746692      311.1             2               3
       1.76316       763.90            0.778842      319.9             2               3
       2.31193       763.91            0.865935      329.8             2               3
       3.12107       763.85            0.987663      340.4             2               3
       3.84232       763.79            1.0938        350.4             2               3
       4.58744       763.80            1.20272       360.4             2               3
       5.36564       763.67            1.31504       371.1             2               3
       6.12081       763.71            1.42292       381.8             2               3
       6.89475       763.61            1.53356       393.1             2               3
      11.4328        763.53            2.1287        397.9             2               3
      14.4302        763.49            2.49365       402.7             2               3
      19.1699        763.52            2.99681       411.3             2               3
      29.3839        763.37            3.83306       417.1             2               3
      35.3095        763.59            4.22624       422.1             2               3
      38.084         763.35            4.40182       426.4             2               3
      50.4908        763.21            5.08751       432.4             2               3
      55.9348        763.31            5.36651       437.6             2               3
      69.4616        763.23            6.05092       443.9             2               3
      74.8371        763.20            6.32276       448.8             2               3
      88.5471        763.19            7.01008       455.5             2               3
      93.7645        763.07            7.3024        461.1             2               3
     106.466         762.93            8.08212       468.6             2               3
     113.878         762.74            8.6274        477.8             2               3
     127.143         762.76            9.62839       486.8             2               3
     131.987         762.95           10.2497        496.2             2               3
     139.687         762.43           11.8254        508.2             2               3
     144.621         762.41           12.9635        521.2             2               3
     149.233         762.34           13.7238        533.4             2               3
     151.002         762.24           13.9996        540.2             2               3
     164.339         762.15           15.0711        551.7             2               3
     171.438         761.87           15.5678        562.9             2               3
     184.965         761.78           16.5165        573.2             2               3
     189.363         761.74           17.1084        584.2             2               3
     196.53          761.53           18.6518        596.9             2               3
     200.026         761.46           19.9189        611.5             2               3
     203.116         761.31           20.9297        628.2             2               3
     207.636         761.35           21.5714        645.1             2               3
     209.634         761.20           21.7112        649.9             2               3
     226.815         761.26           22.3397        661.0             2               3
     229.527         761.22           22.4098        664.6             2               3
     246.349         761.14           22.633         669.2             2               3
     265.098         761.20           22.8717        674.0             2               3
     284.803         761.06           23.056         678.2             2               3
     303.966         761.10           23.2268        682.3             2               3
     323.193         761.22           23.3815        686.2             2               3
     342.318         761.07           23.5285        690.1             2               3
     361.415         761.09           23.6658        693.8             2               3
     380.507         761.03           23.7968        697.7             2               3
     399.545         760.88           23.9259        701.4             2               3
     418.601         761.06           24.046         705.1             2               3
     437.701         760.82           24.1636        708.8             2               3
     456.544         760.69           24.2804        712.5             2               3
     475.644         760.98           24.3898        716.2             2               3
     493.947         760.73           24.575         722.2             2               3
     513.612         760.72           24.6879        725.9             2               3
     532.772         760.80           24.7943        729.6             2               3
     551.779         760.57           24.8971        733.3             2               3
     570.678         760.63           24.9982        737.0             2               3
     589.762         760.66           25.0994        740.7             2               3
     608.742         760.24           25.2002        744.5             2               3
     627.533         760.68           25.2941        748.2             2               3
     646.812         760.57           25.3914        752.0             2               3
     665.684         760.30           25.4898        755.8             2               3
     684.474         760.57           25.59          759.5             2               3
     703.693         760.60           25.6923        763.2             2               3
     722.446         760.19           25.8125        767.1             2               3
     739.38          760.47           26.0794        774.3             2               3
     755.237         760.51           26.6435        782.6             2               3
     754.155         760.40           26.5956        786.4             2               3
     740.59          760.48           26.1597        793.6             2               3
     723.367         760.43           25.9568        797.9             2               3
     703.67          760.35           25.8153        801.8             2               3
     684.342         760.47           25.6985        805.6             2               3
     665.265         760.16           25.5875        809.4             2               3
     645.903         760.20           25.4806        813.2             2               3
     626.983         760.27           25.3757        816.9             2               3
     607.904         760.09           25.2728        820.7             2               3
     588.472         760.64           25.2028        824.4             2               3
     569.404         760.22           25.1571        828.4             2               3
     550.908         760.37           25.0528        832.2             2               3
     532.038         760.34           24.9449        835.9             2               3
     513.013         760.04           24.8343        839.7             2               3
     493.791         760.36           24.72          843.5             2               3
     475.029         760.35           24.601         847.2             2               3
     456.058         760.25           24.4823        851.0             2               3
     437.001         760.06           24.3627        854.8             2               3
     417.985         759.97           24.236         858.6             2               3
     398.989         760.07           24.1058        862.4             2               3
     380.057         760.15           23.974         866.2             2               3
     361.196         760.32           23.8257        870.2             2               3
     342.306         760.00           23.6797        874.1             2               3
     323.197         759.67           23.5282        878.2             2               3
     303.611         760.36           23.4145        882.0             2               3
     285.498         760.46           23.247         886.1             2               3
     266.665         760.22           23.0647        890.3             2               3
     247.836         760.07           22.8615        894.7             2               3
     229.109         760.19           22.6328        899.4             2               3
     211.665         760.08           22.284         905.2             2               3
     207.936         760.16           22.2059        908.8             2               3
     197.799         759.81           21.4396        919.3             2               3
     194.996         760.05           20.5201        931.4             2               3
     193.045         759.92           19.7619        943.5             2               3
     191.556         760.05           19.117         957.7             2               3
     191.144         759.85           18.8586        964.3             2               3
     185.66          760.13           17.5488        978.7             2               3
     179.931         759.44           16.689         991.0             2               3
     174.265         759.71           16.2637        998.0             2               3
     171.477         759.71           16.0533       1003.9             2               3
     159.683         759.54           15.2807       1013.1             2               3
     154.557         759.63           14.9062       1020.2             2               3
     152.19          759.44           14.7156       1025.5             2               3
     142.761         759.72           13.7917       1035.8             2               3
     139.257         759.66           13.1377       1045.1             2               3
     137.208         759.53           12.6414       1053.4             2               3
     134.731         759.13           11.973        1065.0             2               3
     134.01          759.24           11.7105       1071.2             2               3
     128.046         759.29           10.4457       1083.1             2               3
     121.967         758.98            9.65217      1092.7             2               3
     117.157         759.36            9.22572      1099.6             2               3
     114.395         759.39            9.01896      1104.6             2               3
     103.443         759.20            8.19719      1113.4             2               3
      98.0489        759.41            7.79292      1119.8             2               3
      94.9621        759.62            7.62839      1124.1             2               3
      82.5676        759.37            6.96066      1131.0             2               3
      77.4564        759.42            6.68217      1136.0             2               3
      75.3681        759.29            6.56574      1140.0             2               3
      63.1908        759.32            5.92909      1146.1             2               3
      58.2926        759.23            5.66604      1151.0             2               3
      44.5776        759.00            4.91694      1157.3             2               3
      39.6371        759.24            4.6271       1162.5             2               3
      37.5644        759.25            4.49829      1166.7             2               3
      26.0152        759.10            3.704        1173.5             2               3
      20.1277        759.47            3.18704      1181.8             2               3

File: test/database/DUT-75/US_540_DUT75_N2 (Isotherm).txt
                        Quantachrome® ASiQwin™- Automated Gas Sorption Data
                                     Acquisition and Reduction
                               © 1994-2012, Quantachrome Instruments
                                            version 3.0

Analysis                                          Report
Operator:      Uli            Date:11/30/2012 18:59Operator:ir                  Date:2020/05/06
Sample ID:     US_540_DUT75_N2     Filename:      US_540_DUT75_N2.raw
Sample Desc:   US_540_DUT75_N2     Comment:        
Outgas Time:   17.5 hrs            Outgas Temp:   150.0 °C            Sample Weight: 0.0539 g
Analysis gas:  Nitrogen            Molec. Wt:     28.0134 g           Non-ideality:  6.58e-05 1/Torr
Analysis Time: n/a                 Instrument:    Autosorb Station 1  Bath temp.:    77.3 K
                                     Data Reduction Parameters
               Thermal Transpiration: onEff. mol. diameter (D): 4.00 ÅEff. cell stem diam. (d): 1.0000 mm
 
Adsorbate      Nitrogen                 Temperature    77.350K
               Molec. Wt.: 28.013       Cross Section: 16.200  Å²     Liquid Density: 0.808  g/cc

                     Relative                                        Volume @ STP
                     Pressure                                               
                                                                         cc/g

                        4.88616e-04                                     247.3522
                        7.41063e-04                                     277.4206
                        9.93363e-04                                     309.9764
                        1.99704e-03                                     397.6395
                        3.02084e-03                                     443.4617
                        4.00557e-03                                     476.0356
                        5.00696e-03                                     501.7657
                        6.00493e-03                                     519.7325
                        7.04662e-03                                     543.9686
                        8.06588e-03                                     558.9943
                        9.03521e-03                                     581.2944
                        1.00584e-02                                     595.1623
                        1.02694e-02                                     598.3737
                        1.37795e-02                                     642.5601
                        1.63170e-02                                     671.8865
                        2.15692e-02                                     711.9478
                        2.54229e-02                                     734.8011
                        3.02906e-02                                     759.4751
                        3.31580e-02                                     772.4511
                        3.63578e-02                                     785.8146
                        3.98391e-02                                     799.3338
                        4.35244e-02                                     812.8704
                        4.74530e-02                                     826.2009
                        5.15385e-02                                     839.1950
                        5.57644e-02                                     851.7325
                        6.00913e-02                                     863.7401
                        6.44165e-02                                     875.2793
                        6.70547e-02                                     887.4193
                        7.12069e-02                                     899.4508
                        7.52923e-02                                     911.2325
                        7.90085e-02                                     923.0619
                        8.23070e-02                                     935.2883
                        8.52039e-02                                     948.2753
                        8.94792e-02                                     972.1577
                        9.29854e-02                                     995.8557
                        9.64497e-02                                    1019.2707
                        1.01202e-01                                    1043.8203
                        1.04647e-01                                    1055.5995
                        1.10085e-01                                    1066.9651
                        1.16844e-01                                    1074.9656
                        1.23933e-01                                    1080.2941
                        1.30028e-01                                    1083.8171
                        1.35053e-01                                    1086.2872
                        1.39480e-01                                    1088.2437
                        1.43597e-01                                    1089.8722
                        1.47526e-01                                    1091.3864
                        1.51437e-01                                    1092.7888
                        1.55248e-01                                    1094.1224
                        1.59091e-01                                    1095.3800
                        1.62991e-01                                    1096.5766
                        1.66751e-01                                    1097.7246
                        1.70560e-01                                    1098.8030
                        1.74347e-01                                    1099.8527
                        1.78144e-01                                    1100.8567
                        1.81963e-01                                    1101.8599
                        1.85750e-01                                    1102.8025
                        1.89546e-01                                    1103.7083
                        1.90809e-01                                    1106.2602
                        1.96218e-01                                    1107.8264
                        2.00532e-01                                    1108.9341
                        2.04515e-01                                    1109.8572
                        2.08396e-01                                    1110.7110
                        2.11194e-01                                    1111.3195
                        2.14742e-01                                    1112.0515
                        2.18508e-01                                    1112.8086
                        2.22260e-01                                    1113.5563
                        2.26011e-01                                    1114.2715
                        2.29795e-01                                    1114.9756
                        2.35595e-01                                    1116.0066
                        2.57220e-01                                    1119.6364
                        2.81807e-01                                    1123.4398
                        3.07162e-01                                    1126.9655
                        3.32533e-01                                    1130.1859
                        3.57904e-01                                    1133.1005
                        3.83106e-01                                    1135.8299
                        4.08339e-01                                    1138.3163
                        4.33545e-01                                    1140.6767
                        4.58675e-01                                    1142.8297
                        4.83827e-01                                    1144.8927
                        5.08902e-01                                    1146.8580
                        5.34056e-01                                    1148.7094
                        5.59008e-01                                    1150.4411
                        5.84172e-01                                    1152.1235
                        6.09174e-01                                    1153.7536
                        6.34269e-01                                    1155.2782
                        6.59204e-01                                    1156.7454
                        6.84185e-01                                    1158.1588
                        7.09363e-01                                    1159.5609
                        7.34382e-01                                    1160.8772
                        7.59330e-01                                    1162.1445
                        7.84437e-01                                    1163.3968
                        8.09437e-01                                    1164.6136
                        8.34426e-01                                    1165.7965
                        8.59258e-01                                    1166.9351
                        8.84414e-01                                    1168.0950
                        9.09355e-01                                    1169.1894
                        9.34575e-01                                    1170.1068
                        9.59554e-01                                    1171.1472
                        9.84191e-01                                    1172.4271
                        9.98460e-01                                    1179.0006
                        9.75487e-01                                    1171.9813
                        9.46393e-01                                    1170.5937
                        8.91093e-01                                    1168.3803
                        8.40477e-01                                    1166.0660
                        7.90327e-01                                    1163.6721
                        7.40360e-01                                    1161.1738
                        6.90499e-01                                    1158.4958
                        6.38688e-01                                    1155.5355
                        5.89930e-01                                    1152.8641
                        5.40625e-01                                    1149.3858
                        4.90926e-01                                    1145.5067
                        4.41290e-01                                    1141.3351
                        3.91631e-01                                    1136.6557
                        3.42058e-01                                    1131.2688
                        2.92761e-01                                    1124.9431
                        2.43869e-01                                    1117.3776
                        1.95736e-01                                    1107.6432
                        1.86026e-01                                    1104.3616
                        1.80061e-01                                    1102.6717
                        1.72907e-01                                    1100.6650
                        1.65633e-01                                    1098.4986
                        1.58398e-01                                    1096.1036
                        1.51133e-01                                    1093.5109
                        1.43914e-01                                    1090.6810
                        1.36818e-01                                    1087.5597
                        1.29811e-01                                    1084.0261
                        1.23151e-01                                    1079.8714
                        1.16888e-01                                    1074.8634
                        1.11185e-01                                    1068.1619
                        1.06290e-01                                    1059.4312
                        1.02317e-01                                    1047.8213
                        9.49056e-02                                    1010.0298

File: test/database/DUT-75/US_540_DUT75_N2 (Raw Analysis Data).txt
                        Quantachrome® ASiQwin™- Automated Gas Sorption Data
                                     Acquisition and Reduction
                               © 1994-2012, Quantachrome Instruments
                                            version 3.0

Analysis                                          Report
Operator:      Uli            Date:11/30/2012 18:59Operator:ir                  Date:2020/05/06
Sample ID:     US_540_DUT75_N2     Filename:      US_540_DUT75_N2.raw
Sample Desc:   US_540_DUT75_N2     Comment:
Outgas Time:   17.5 hrs            Outgas Temp:   150.0 °C            Sample Weight: 0.0539 g
Analysis gas:  Nitrogen            Molec. Wt:     28.0134 g           Non-ideality:  6.58e-05 1/Torr
Analysis Time: n/a                 Instrument:    Autosorb Station 1  Bath temp.:    77.3 K

      Press            P0         Volume @ STP        Time             Tol             Equ

      Torr            Torr             cc              min

       0.375289      754.27           13.3323          0.0             3               3
       0.56417       754.27           14.953           0.0             3               3
       0.753489      754.27           16.7077          0.0             3               3
       1.50871       754.27           21.4328          0.0             3               2
       2.28019       754.27           23.9026          0.0             3               2
       3.02256       754.27           25.6583          0.0             3               2
       3.77764       754.27           27.0452          0.0             3               2
       4.53021       754.27           28.0136          0.0             3               2
       5.31581       754.27           29.3199          0.0             3               2
       6.08451       754.27           30.1298          0.0             3               2
       6.81558       754.27           31.3318          0.0             3               2
       7.58728       754.27           32.0792          0.0             3               2
       7.74643       754.27           32.2523          0.0             3               2
      10.3938        754.27           34.634           0.0             3               2
      12.3077        754.27           36.2147          0.0             3               2
      16.2692        754.27           38.374           0.0             3               2
      19.176         754.27           39.6058          0.0             3               2
      22.8474        754.27           40.9357          0.0             3               2
      25.0102        754.27           41.6351          0.0             3               2
      27.4237        754.27           42.3554          0.0             3               2
      30.0496        754.27           43.0841          0.0             3               2
      32.8293        754.27           43.8137          0.0             3               2
      35.7925        754.27           44.5322          0.0             3               2
      38.874         754.27           45.2326          0.0             3               2
      42.0615        754.27           45.9084          0.0             3               2
      45.3251        754.27           46.5556          0.0             3               2
      48.5875        754.27           47.1776          0.0             3               2
      50.5774        754.27           47.8319          0.0             3               2
      53.7093        754.27           48.4804          0.0             3               2
      56.7908        754.27           49.1154          0.0             3               2
      59.5938        754.27           49.753           0.0             3               2
      62.0818        754.27           50.412           0.0             3               2
      64.2668        754.27           51.112           0.0             3               2
      67.4915        754.27           52.3993          0.0             3               2
      70.1362        754.27           53.6766          0.0             3               2
      72.7492        754.27           54.9387          0.0             3               2
      76.3336        754.27           56.2619          0.0             3               2
      78.9321        754.27           56.8968          0.0             3               2
      83.0338        754.27           57.5094          0.0             3               2
      88.1319        754.27           57.9406          0.0             3               2
      93.4789        754.27           58.2279          0.0             3               2
      98.0762        754.27           58.4177          0.0             3               2
     101.866         754.27           58.5509          0.0             3               2
     105.206         754.27           58.6563          0.0             3               2
     108.311         754.27           58.7441          0.0             3               2
     111.274         754.27           58.8257          0.0             3               2
     114.224         754.27           58.9013          0.0             3               2
     117.099         754.27           58.9732          0.0             3               2
     119.998         754.27           59.041           0.0             3               2
     122.939         754.27           59.1055          0.0             3               2
     125.775         754.27           59.1674          0.0             3               2
     128.648         754.27           59.2255          0.0             3               2
     131.505         754.27           59.2821          0.0             3               2
     134.369         754.27           59.3362          0.0             3               2
     137.249         754.27           59.3903          0.0             3               2
     140.106         754.27           59.4411          0.0             3               2
     142.969         754.27           59.4899          0.0             3               2
     143.922         754.27           59.6274          0.0             3               2
     148.001         754.27           59.7118          0.0             3               2
     151.255         754.27           59.7715          0.0             3               2
     154.26          754.27           59.8213          0.0             3               2
     157.187         754.27           59.8673          0.0             3               2
     159.297         754.27           59.9001          0.0             3               2
     161.973         754.27           59.9396          0.0             3               2
     164.814         754.27           59.9804          0.0             3               2
     167.644         754.27           60.0207          0.0             3               2
     170.473         754.27           60.0592          0.0             3               2
     173.327         754.27           60.0972          0.0             3               2
     177.702         754.27           60.1528          0.0             3               2
     194.013         754.27           60.3484          0.0             3               2
     212.559         754.27           60.5534          0.0             3               2
     231.683         754.27           60.7434          0.0             3               2
     250.82          754.27           60.917           0.0             3               2
     269.956         754.27           61.0741          0.0             3               2
     288.965         754.27           61.2212          0.0             3               2
     307.998         754.27           61.3552          0.0             3               2
     327.01          754.27           61.4825          0.0             3               2
     345.965         754.27           61.5985          0.0             3               2
     364.936         754.27           61.7097          0.0             3               2
     383.85          754.27           61.8156          0.0             3               2
     402.822         754.27           61.9154          0.0             3               2
     421.643         754.27           62.0088          0.0             3               2
     440.623         754.27           62.0995          0.0             3               2
     459.482         754.27           62.1873          0.0             3               2
     478.41          754.27           62.2695          0.0             3               2
     497.218         754.27           62.3486          0.0             3               2
     516.06          754.27           62.4248          0.0             3               2
     535.051         754.27           62.5003          0.0             3               2
     553.922         754.27           62.5713          0.0             3               2
     572.74          754.27           62.6396          0.0             3               2
     591.677         754.27           62.7071          0.0             3               2
     610.534         754.27           62.7727          0.0             3               2
     629.382         754.27           62.8364          0.0             3               2
     648.113         754.27           62.8978          0.0             3               2
     667.087         754.27           62.9603          0.0             3               2
     685.899         754.27           63.0193          0.0             3               2
     704.922         754.27           63.0688          0.0             3               2
     723.763         754.27           63.1248          0.0             3               2
     742.346         754.27           63.1938          0.0             3               2
     753.108         754.27           63.5481          0.0             3               5
     735.781         754.27           63.1698          0.0             3               2
     713.836         754.27           63.095           0.0             3               2
     672.125         754.27           62.9757          0.0             3               2
     633.947         754.27           62.851           0.0             3               2
     596.12          754.27           62.7219          0.0             3               2
     558.431         754.27           62.5873          0.0             3               2
     520.823         754.27           62.4429          0.0             3               2
     481.743         754.27           62.2834          0.0             3               2
     444.966         754.27           62.1394          0.0             3               2
     407.777         754.27           61.9519          0.0             3               2
     370.291         754.27           61.7428          0.0             3               2
     332.852         754.27           61.518           0.0             3               2
     295.396         754.27           61.2657          0.0             3               2
     258.004         754.27           60.9754          0.0             3               2
     220.821         754.27           60.6344          0.0             3               2
     183.943         754.27           60.2267          0.0             3               2
     147.638         754.27           59.702           0.0             3               2
     140.314         754.27           59.5251          0.0             3               2
     135.815         754.27           59.434           0.0             3               2
     130.419         754.27           59.3258          0.0             3               2
     124.932         754.27           59.2091          0.0             3               2
     119.475         754.27           59.08            0.0             3               2
     113.995         754.27           58.9402          0.0             3               2
     108.55          754.27           58.7877          0.0             3               2
     103.198         754.27           58.6195          0.0             3               2
      97.9125        754.27           58.429           0.0             3               2
      92.8891        754.27           58.2051          0.0             3               2
      88.1651        754.27           57.9351          0.0             3               2
      83.8635        754.27           57.5739          0.0             3               2
      80.1714        754.27           57.1033          0.0             3               2
      77.1746        754.27           56.4776          0.0             3               2
      71.5845        754.27           54.4406          0.0             3               2
