Repository: AIF-development-team/adsorptioninformationformat

# Adsorption Information File

This repository contains the details of an universal file format for gas adsorption experiments.

## Core dictionary

The current dictionary of data items used by Adsorption Information Files can be
found in: [aif_dictionary.json](/aif_dictionary.json). Feel free to initiate a pull
request to add new terms.

## Developer specification

Development philosophy and release steps can be found in [DEVELOPMENT.md](/dev/DEVELOPMENT.md)

## Relevant Citations

[1] Jack D. Evans, Volodymyr Bon, Irena Senkovska, and Stefan Kaskel, ‘A Universal Standard Archive File for Adsorption Data’, *Langmuir*, **2021**.
[10.1021/acs.langmuir.1c00122](https://dx.doi.org/10.1021/acs.langmuir.1c00122)

[2] D. W. Siderius et al., ‘Best‐Practice Reporting for Porous Materials Adsorption Data’, *Angew Chem Int Ed*, **2025**.
[10.1002/anie.202513606](https://dx.doi.org/10.1002/anie.202513606)

File: test/database/micromeritics/Sample_A.aif
data_data_raw2aifv003
_exptl_operator unknown
_exptl_date 2017-06-17T12:27:21
_exptl_instrument 'TriStar II 3020 3.02'
_exptl_adsorptive N2
_exptl_temperature 77.3
_exptl_sample_mass 0.1013
_sample_id 'Sample A'
_sample_material_id 'Sample'
_units_temperature K
_units_pressure torr
_units_mass g
_units_loading 'cm³/g STP'

loop_
_adsorp_pressure
_adsorp_p0
_adsorp_loading
4.907968997955322 734.1160888671875 28.759507494882065
38.408668518066406 734.1487426757812 40.31975001064183
51.70123291015625 734.2459716796875 42.601724161482956
65.29435729980469 734.2622680664062 44.598869599849614
80.2061538696289 734.172607421875 46.54509677359008
98.5450210571289 734.1481323242188 48.7672047046794
109.95885467529297 734.1556396484375 50.073012046187124
128.21078491210938 734.2426147460938 52.11640931082066
146.6276092529297 734.340576171875 54.1337272143495
165.1337432861328 734.3068237304688 56.14201785288045
183.66555786132812 734.28 58.14973737295428
202.12423706054688 734.2903442382812 60.183090365292216
220.5950927734375 734.3053588867188 62.2972070612926
235.70416259765625 734.322998046875 63.99234709588304
250.4473876953125 734.3302001953125 65.74106624135621
276.3736572265625 734.3739013671875 68.91753471126084
306.0405578613281 734.360595703125 72.80826264410992
335.2607727050781 734.3453979492188 76.94051210240582
364.1418151855469 734.362060546875 81.4309842832534
392.8425598144531 734.419189453125 86.49981873370795
421.7850036621094 734.3931274414062 92.4031475615429
455.4725646972656 734.4348754882812 101.15828681741999
480.24456787109375 734.5614013671875 109.07800883728589
511.9776611328125 734.3942260742188 122.41220127830184
539.1403198242188 734.3860473632812 139.54325613720943
560.6414794921875 734.429443359375 160.34152029358393
571.3635864257812 734.36474609375 173.45418279273048
586.235595703125 734.3583374023438 196.71599836522597
596.5820922851562 734.28564453125 215.47206276992387
601.3707885742188 734.3290405273438 224.24441029231093
615.6436157226562 734.3040771484375 247.38587906021132
627.2042236328125 734.3484497070312 266.88178890602495
640.673828125 734.2699584960938 289.41703699377274
650.1590576171875 734.31689453125 303.7235163639625
657.043701171875 734.4408569335938 314.8547794992435
665.4505004882812 734.3060302734375 328.9971258529222
674.9307861328125 734.4854736328125 341.09964513079603
679.2659301757812 734.4869384765625 347.1888397194616
690.6725463867188 734.6363525390625 358.6172565771154
693.3223876953125 734.7796630859375 362.2817810339242
704.24658203125 734.86865234375 371.35540272400874
710.279541015625 735.0430297851562 375.3528526848715
711.3345947265625 734.9357299804688 376.7062384096052
717.9402465820312 734.9258422851562 380.4982077072499
725.5211181640625 735.051025390625 384.2743935041753
731.29443359375 735.0590209960938 388.4553359678336
732.3176879882812 734.882568359375 389.2714734506774
733.6473999023438 734.7591552734375 390.0934582687731

loop_
_desorp_pressure
_desorp_p0
_desorp_loading
721.7958984375 734.668212890625 387.9581657301926
710.411376953125 734.626708984375 386.1940974222909
699.1099853515625 734.5822143554688 384.5325880038158
698.4739379882812 734.6199951171875 384.29759671827827
689.4239501953125 734.63232421875 383.0834502524028
675.6845703125 734.55224609375 380.51937389930816
669.2847900390625 734.5023193359375 379.0329706056041
662.2924194335938 734.4608154296875 377.04016756171075
654.9365844726562 734.4251098632812 374.613035158646
632.3369750976562 734.5169067382812 361.62836166481276
610.3450317382812 734.4725341796875 341.7143740065379
602.5728759765625 734.488525390625 332.7875231126447
586.2046508789062 734.390869140625 310.1495024560537
576.1646728515625 734.3377075195312 291.885702204706
565.6010131835938 734.1676635742188 266.4565959968215
556.946533203125 734.1019897460938 244.03142240325275
550.0069580078125 734.0906372070312 225.35888313259707
545.9837036132812 734.001953125 215.46541416584006
535.4099731445312 733.9252319335938 190.17114232164369
525.2619018554688 733.8964233398438 168.4293473259392
517.6817016601562 733.8922729492188 154.06314133833112
500.35406494140625 733.8843994140625 130.91485486524974
486.89404296875 734.12939453125 119.06156163606964
459.5657043457031 734.0602416992188 105.02110350775347
425.1888122558594 733.9550170898438 94.34367031605211
392.2554016113281 733.877685546875 86.91625312722712
358.4405212402344 733.83349609375 80.69158087267118
340.7041931152344 733.8342895507812 77.82619378862489
311.47772216796875 733.9049072265625 73.47605821355866
281.3989562988281 733.904296875 69.41519525470996
252.00375366210938 733.8107299804688 65.71997875544223
222.3384552001953 733.8056640625 62.19101537395404
185.77139282226562 733.8519287109375 58.047293317386604
149.35523986816406 733.89111328125 54.027444839900184
112.58240509033203 733.9122924804688 49.91769053534808
78.14105987548828 734.024658203125 45.772488177900655
