Repository: AIF-development-team/adsorptioninformationformat

# Adsorption Information File

This repository contains the details of an universal file format for gas adsorption experiments.

## Core dictionary

The current dictionary of data items used by Adsorption Information Files can be
found in: [aif_dictionary.json](/aif_dictionary.json). Feel free to initiate a pull
request to add new terms.

## Developer specification

Development philosophy and release steps can be found in [DEVELOPMENT.md](/dev/DEVELOPMENT.md)

## Relevant Citations

[1] Jack D. Evans, Volodymyr Bon, Irena Senkovska, and Stefan Kaskel, ‘A Universal Standard Archive File for Adsorption Data’, *Langmuir*, **2021**.
[10.1021/acs.langmuir.1c00122](https://dx.doi.org/10.1021/acs.langmuir.1c00122)

[2] D. W. Siderius et al., ‘Best‐Practice Reporting for Porous Materials Adsorption Data’, *Angew Chem Int Ed*, **2025**.
[10.1002/anie.202513606](https://dx.doi.org/10.1002/anie.202513606)

File: DUT-67Zr_acetone.aif
# generated using pymatgen
data_raw2ciftest
_operator   Volodymyr
_date   '2019-05-17 00:00:00'
_instrument   BELSORP-max-00348
_adsorptive   Acetone
_temperature   298.0
_sample_mass   0.0857
_sample_id   DUT-67Zr_acetone
_material_id   DUT-67
loop_
 _adsorption_pressure
 _adsorption_p0
 _adsorption_amount
  5.768599999999999  30500.0  0.45797269563665566
  41.827000000000005  30500.0  1.0477826358525921
  211.67  30500.0  1.7067903988578565
  488.25  30500.0  2.279200499687695
  645.22  30500.0  2.7827250825376995
  738.88  30500.0  3.2669759971446415
  839.7900000000001  30500.0  3.7216471847952173
  1182.1999999999998  30500.0  4.31105559025609
  1902.1999999999998  30500.0  4.700187382885696
  2556.0  30500.0  4.864370482734005
  3386.6  30500.0  4.995984652449362
  4241.7  30500.0  5.092352993664673
  6065.599999999999  30500.0  5.253413045418042
  8136.3  30500.0  5.408227000981529
  10178.0  30500.0  5.563487106272865
  12358.0  30500.0  5.746854644418667
  14403.0  30500.0  5.936022129026502
  16114.0  30500.0  6.18051217988757
  18078.0  30500.0  6.42455608102079
  20127.0  30500.0  6.7051842598376
  21922.0  30500.0  6.956812706344249
  23631.0  30500.0  7.1843490675470685
  26017.0  30500.0  7.459623449629695
  28376.0  30500.0  7.705005799946461
loop_
 _desorption_pressure
 _desorption_p0
 _desorption_amount
  25298.0  30500.0  7.5243151601677525
  25298.0  30500.0  7.5243151601677525
  22532.0  30500.0  7.364147407870081
  22532.0  30500.0  7.364147407870081
  20263.0  30500.0  7.1888105648255545
  20263.0  30500.0  7.1888105648255545
  18341.0  30500.0  7.0317658606228255
  18341.0  30500.0  7.0317658606228255
  16514.0  30500.0  6.8885517979834034
  16514.0  30500.0  6.8885517979834034
  14780.0  30500.0  6.754706879628803
  14780.0  30500.0  6.754706879628803
  13065.0  30500.0  6.626661907736236
  13065.0  30500.0  6.626661907736236
  11385.0  30500.0  6.4999553850272145
  11385.0  30500.0  6.4999553850272145
  9993.2  30500.0  6.3960024984384765
  9993.2  30500.0  6.3960024984384765
  8452.7  30500.0  6.276434371375033
  8452.7  30500.0  6.276434371375033
  7162.200000000001  30500.0  6.172481484786293
  7162.200000000001  30500.0  6.172481484786293
  6076.6  30500.0  6.065405550102613
  6076.6  30500.0  6.065405550102613
  4633.6  30500.0  5.879807263317568
  4633.6  30500.0  5.879807263317568
  3835.9  30500.0  5.769608280538948
  3835.9  30500.0  5.769608280538948
  2882.1  30500.0  5.630855715178013
  2882.1  30500.0  5.630855715178013
  2227.9  30500.0  5.503256893013295
  2227.9  30500.0  5.503256893013295
  1808.3  30500.0  5.383688765949852
  1808.3  30500.0  5.383688765949852
  1353.6999999999998  30500.0  5.186490586240742
  1353.6999999999998  30500.0  5.186490586240742
  936.6  30500.0  4.808601766752922
  936.6  30500.0  4.808601766752922
  897.95  30500.0  4.743463906487016
  897.95  30500.0  4.743463906487016
  724.4000000000001  30500.0  4.266083697688944
  724.4000000000001  30500.0  4.266083697688944
  622.6800000000001  30500.0  3.779289729633265
  622.6800000000001  30500.0  3.779289729633265
  508.26000000000005  30500.0  3.299634157223164
  508.26000000000005  30500.0  3.299634157223164
  328.62  30500.0  2.833363076648523
  328.62  30500.0  2.833363076648523
  313.44  30500.0  2.794637280271259
  313.44  30500.0  2.794637280271259

File: filename.aif
data_data_raw2aif
_exptl_operator volodymyr
_exptl_date 2019-04-30 00:00:00
_exptl_instrument BELSORP-max-00218
_exptl_adsorptive CH4
_exptl_temperature 111.0
_exptl_sample_mass 0.0183
_sample_id ox
_sample_material_id 123

loop_
_adsorp_pressure
_adsorp_p0
_adsorp_amount
760.24 101330.0 -0.02288658873918087
1586.3 101330.0 1.848442937449808
1785.7 101330.0 3.9650664763094494
1964.8000000000002 101330.0 5.734808601766752
1993.3000000000002 101330.0 7.588114571250111
2070.6000000000004 101330.0 9.3142678682966
2400.3 101330.0 12.255286874275006
2864.2 101330.0 14.42758989917016
5159.4 101330.0 16.308111002052286
5932.5 101330.0 16.959935754439186
7857.400000000001 101330.0 17.72106719014901
8891.0 101330.0 18.202908896225573
9953.099999999999 101330.0 18.467029535111983
10970.0 101330.0 18.699919693048987
12000.0 101330.0 18.906933166770767
13021.0 101330.0 19.093423753011507
13945.0 101330.0 19.283483537075043
16277.000000000002 101330.0 19.596234496296958
18775.0 101330.0 20.065584009993753
21290.0 101330.0 20.65494780048184
26226.0 101330.0 22.87900419380744
28631.0 101330.0 24.33389845632194
31122.0 101330.0 26.161327741590075
33661.0 101330.0 28.21807798697243
36245.0 101330.0 30.235567056304095
38846.0 101330.0 31.952351209065757
41503.0 101330.0 33.82439546711876
44071.0 101330.0 34.92683144463282
46528.0 101330.0 35.26055144106362
48942.0 101330.0 35.757562237887036
51192.0 101330.0 36.24832693852056
53703.0 101330.0 36.74533773534398
56144.0 101330.0 37.20130275720532
58781.0 101330.0 37.62112965111091
61430.0 101330.0 38.00347996787721
63953.0 101330.0 38.39118408137771
66517.0 101330.0 38.71375033461229
69142.0 101330.0 39.046131881859544
71669.0 101330.0 39.36602123672704
74294.0 101330.0 39.68457214241099
76841.0 101330.0 39.95226197912019
79401.0 101330.0 40.20389042562684
81818.0 101330.0 40.45998036941197
84345.0 101330.0 40.713393414830016
86872.0 101330.0 41.00740608548229
89383.0 101330.0 41.31658784688141
91593.0 101330.0 41.958151155527794
91967.0 101330.0 45.819577050057994
91983.0 101330.0 49.51369679664495
91991.0 101330.0 53.19889354867494
91991.0 101330.0 56.87070580886945
91999.0 101330.0 60.488980101722134
92004.0 101330.0 64.08494690818239

loop_
_desorp_pressure
_desorp_p0
_desorp_amount
92004.0 101330.0 67.72999018470598
91995.0 101330.0 71.38395645578656
91645.0 101330.0 67.31060944052824
91645.0 101330.0 67.31060944052824
91544.0 101330.0 63.25510841438386
91544.0 101330.0 63.25510841438386
91405.0 101330.0 59.47175872222718
91405.0 101330.0 59.47175872222718
91247.0 101330.0 56.0854822878558
91247.0 101330.0 56.0854822878558
90563.0 101330.0 54.23842241456232
90563.0 101330.0 54.23842241456232
89057.0 101330.0 50.55322566253234
89057.0 101330.0 50.55322566253234
88235.0 101330.0 48.367091996073874
88235.0 101330.0 48.367091996073874
85834.0 101330.0 45.57865619701972
85834.0 101330.0 45.57865619701972
83088.0 101330.0 42.2396716338003
83088.0 101330.0 42.2396716338003
80211.0 101330.0 41.573123940394396
80211.0 101330.0 41.573123940394396
77749.0 101330.0 41.43526367448916
77749.0 101330.0 41.43526367448916
75213.0 101330.0 41.304987953957344
75213.0 101330.0 41.304987953957344
72686.0 101330.0 41.16311234050147
72686.0 101330.0 41.16311234050147
70070.0 101330.0 41.03640581779245
70070.0 101330.0 41.03640581779245
67530.0 101330.0 40.91148389399482
67530.0 101330.0 40.91148389399482
64894.00000000001 101330.0 40.783885071830106
64894.00000000001 101330.0 40.783885071830106
62366.0 101330.0 40.64914785401981
62366.0 101330.0 40.64914785401981
59843.0 101330.0 40.52467207995003
59843.0 101330.0 40.52467207995003
57508.0 101330.0 40.396180958329616
57508.0 101330.0 40.396180958329616
54883.0 101330.0 40.25252074596234
54883.0 101330.0 40.25252074596234
52160.0 101330.0 40.09458374230391
52160.0 101330.0 40.09458374230391
49926.0 101330.0 39.97055411796198
49926.0 101330.0 39.97055411796198
47407.0 101330.0 39.826001606139016
47407.0 101330.0 39.826001606139016
44978.0 101330.0 39.66494155438565
44978.0 101330.0 39.66494155438565
42467.0 101330.0 39.491389310252515
42467.0 101330.0 39.491389310252515
39969.0 101330.0 39.22280717408762
39969.0 101330.0 39.22280717408762
37511.0 101330.0 39.007316855536715
37511.0 101330.0 39.007316855536715
34996.0 101330.0 38.79316498616936
34996.0 101330.0 38.79316498616936
32465.000000000004 101330.0 38.579905416257695
32465.000000000004 101330.0 38.579905416257695
29942.0 101330.0 38.33006156866244
29942.0 101330.0 38.33006156866244
27415.0 101330.0 38.053002587668416
27415.0 101330.0 38.053002587668416
25022.0 101330.0 37.73489783171232
25022.0 101330.0 37.73489783171232
19907.0 101330.0 36.765860622825016
19907.0 101330.0 36.765860622825016
17502.0 101330.0 36.35941822075488
17502.0 101330.0 36.35941822075488
14938.0 101330.0 35.1329526188989
14938.0 101330.0 35.1329526188989
12590.0 101330.0 32.966449540465774
12590.0 101330.0 32.966449540465774
11821.0 101330.0 30.265012938342107
11821.0 101330.0 30.265012938342107
11471.0 101330.0 27.856250557687158
11471.0 101330.0 27.856250557687158
11105.0 101330.0 25.616132774159006
11105.0 101330.0 25.616132774159006
10409.0 101330.0 23.76505755331489
10409.0 101330.0 23.76505755331489
9733.3 101330.0 21.807352547514945
9733.3 101330.0 21.807352547514945
9025.3 101330.0 21.39377174979923
9025.3 101330.0 21.39377174979923
8207.3 101330.0 20.398411706968858
8207.3 101330.0 20.398411706968858
7511.5 101330.0 20.078968501829213
7511.5 101330.0 20.078968501829213
6738.3 101330.0 19.64174176853752
6738.3 101330.0 19.64174176853752
4858.2 101330.0 18.4268760596056
4858.2 101330.0 18.4268760596056
4182.7 101330.0 17.903988578566967
4182.7 101330.0 17.903988578566967
2091.0 101330.0 16.452663513875255
2091.0 101330.0 16.452663513875255
1370.6000000000001 101330.0 15.673686089051484
1370.6000000000001 101330.0 15.673686089051484
483.79 101330.0 13.399214776478985
483.79 101330.0 13.399214776478985
257.59 101330.0 12.158026233603996
257.59 101330.0 12.158026233603996
112.57000000000001 101330.0 9.925046845721424
112.57000000000001 101330.0 9.925046845721424
53.996 101330.0 7.684036762737573
53.996 101330.0 7.684036762737573
24.599 101330.0 5.60542518069064
24.599 101330.0 5.60542518069064

File: nk_DUT-6_LP_N2_114pkt.aif
# generated using pymatgen
data_raw2ciftest
_exptl_operator   Nicole
_exptl_date   '2009-09-17 00:00:00'
_exptl_instrument   Autosorb
_exptl_adsorptive   Nitrogen
_exptl_temperature   77.3
_exptl_sample_mass   0.0339
_sample_id   nk_DUT-6_LP_N2_114pkt
_sample_material_id   dut-6
loop_
 _adsorp_pressure
 _adsorp_p0
 _adsorp_amount
  0.269367243408  101860.98004799998  0.006484305926579284
  0.27275763204  101860.98004799998  0.008217577878132952
  0.273485572344  101860.98004799998  0.009928476539499517
  0.27664664644799997  101860.98004799998  0.011659116339266468
  0.279902379456  101860.98004799998  0.028835222823493427
  0.293934562056  101860.98004799998  0.035156335339296206
  0.315123491088  101860.98004799998  0.042143382257138595
  0.31645404864  101860.98004799998  0.04724580849569103
  0.32231623456799996  101860.98004799998  0.04894223032223065
  0.32596660188  101860.98004799998  0.05063996822466363
  0.332183425392  101860.98004799998  0.0523377061270966
  0.333315332568  101860.98004799998  0.05403544402952958
  0.33809094093599995  101860.98004799998  0.05573449800785591
  0.34380913867199997  101860.98004799998  0.0574256555308221
  0.34757283002399997  101860.98004799998  0.05912076128146835
  0.35413362532799997  101860.98004799998  0.06081849918390134
  0.42206005490399995  101860.98004799998  0.07288296689832234
  0.525048942456  101860.98004799998  0.08901674127500907
  0.6506679741839999  101860.98004799998  0.11353786732007201
  0.814630528152  101860.98004799998  0.14562379760016192
  1.026738467208  101860.98004799998  0.20794788760606583
  1.2882250235519999  101860.98004799998  0.25209565344879004
  1.61685407376  101860.98004799998  0.3202354828274469
  2.0322066787199997  101860.98004799998  0.40431430735057333
  2.5645496896799997  101860.98004799998  0.5130261243696983
  3.22761531384  101860.98004799998  0.6335049759513451
  4.056853977359999  101860.98004799998  0.7753766411795409
  5.12407312488  101860.98004799998  0.9483366511606605
  7.055114766479999  101860.98004799998  1.2170477627631064
  8.65884991608  101860.98004799998  1.425415478579154
  9.72756227448  101860.98004799998  1.5473235885809884
  12.417968309759999  101860.98004799998  1.8373340724415548
  15.7255104024  101860.98004799998  2.1391629178244846
  19.8822361896  101860.98004799998  2.4524547842385696
  25.122339799199995  101860.98004799998  2.7734851769056057
  31.878719063999995  101860.98004799998  3.107505238640093
  40.661332163999994  101860.98004799998  3.45725240730022
  51.04341409679999  101860.98004799998  3.790667074123763
  64.74682365839999  101860.98004799998  4.15361448399428
  80.614055772  101860.98004799998  4.510981732076955
  101.76498791999998  101860.98004799998  5.011103732312269
  128.16855598319998  101860.98004799998  5.497301649595846
  162.136037088  101860.98004799998  6.105631409783129
  204.24725035199998  101860.98004799998  6.815088441616109
  255.949677072  101860.98004799998  7.705084764500063
  322.14824834399997  101860.98004799998  8.81774796778141
  407.03195397599995  101860.98004799998  10.261062078510244
  510.78077920799996  101860.98004799998  12.137312515118422
  646.809623928  101860.98004799998  14.732548373027498
  813.6106117919999  101860.98004799998  18.26581732392813
  820.564708176  101860.98004799998  18.43414343068873
  833.5369776959999  101860.98004799998  18.730918544641163
  1052.5496838479999  101860.98004799998  24.060499482387346
  1490.4644385599997  101860.98004799998  29.481547694721982
  2065.17730824  101860.98004799998  32.44706150522758
  2959.1306647199995  101860.98004799998  35.02946562317641
  4053.44092392  101860.98004799998  37.30311833654324
  5227.784619839999  101860.98004799998  39.40897137350681
  6461.23013568  101860.98004799998  41.57312657254618
  7561.806547679999  101860.98004799998  43.959961812741874
  7915.0175819999995  101860.98004799998  45.06085929753659
  10135.79546328  101860.98004799998  51.90774413273625
  12857.092298639998  101860.98004799998  53.39596275294649
  15287.279673599998  101860.98004799998  54.01715057461189
  18043.986938399998  101860.98004799998  54.52383979355507
  20803.627296  101860.98004799998  54.91905738433074
  25597.100865599998  101860.98004799998  55.44259237470892
  30844.6705296  101860.98004799998  55.88018760925075
  36096.6398328  101860.98004799998  56.224209847774766
  41302.74623039999  101860.98004799998  56.50163864609482
  46463.656334399995  101860.98004799998  56.733926041272674
  51603.6348216  101860.98004799998  56.93239028599118
  56737.48047839999  101860.98004799998  57.10545426596788
  61848.661327199996  101860.98004799998  57.254170841917436
  66975.174252  101860.98004799998  57.38512039330665
  72095.421024  101860.98004799998  57.50225114781559
  77192.2030536  101860.98004799998  57.60872168758832
  82298.31765119999  101860.98004799998  57.698478063515395
  87379.63428239999  101860.98004799998  57.782443705511696
  92476.94960159999  101860.98004799998  57.85719681625448
  97575.86478959999  101860.98004799998  57.926948838602506
  100284.8426352  101860.98004799998  57.96643111540327
loop_
 _desorp_pressure
 _desorp_p0
 _desorp_amount
  97113.50270639999  101860.98004799998  57.919842028778376
  90734.559156  101860.98004799998  57.83008565285129
  85586.58132479999  101860.98004799998  57.74993663094573
  80459.1351432  101860.98004799998  57.66294401439472
  75389.2842384  101860.98004799998  57.56660725900084
  70279.56993599999  101860.98004799998  57.45592527636935
  65213.71870319999  101860.98004799998  57.33431986382299
  60101.604597599995  101860.98004799998  57.19784279368168
  55018.2881304  101860.98004799998  57.04188780031864
  49960.569564  101860.98004799998  56.86316469400051
  44881.1194464  101860.98004799998  56.656672386332495
  39824.3341368  101860.98004799998  56.41675175097317
  34758.8828712  101860.98004799998  56.13076845934628
  29716.629703199997  101860.98004799998  55.780955486891486
  24722.639243999998  101860.98004799998  55.34164935368829
  19778.244717599995  101860.98004799998  54.7678402641838
  17352.576972  101860.98004799998  54.391837381451175
  14968.905782399997  101860.98004799998  53.93055278082887
  12692.892430799999  101860.98004799998  53.313313186843565
  10183.5648792  101860.98004799998  51.94143567560625
  7976.852511119999  101860.98004799998  45.48529377314484
  5352.00109992  101860.98004799998  39.73167318255841
  2877.2707111199998  101860.98004799998  34.896936780715166
  1413.8307230399998  101860.98004799998  29.463122632214958
